Repository: lepo-creator/Machine-Learning-Feature-Selection

File: InputData/original/collected_data2.csv (part 1 of 6)
Build iteration,Sample build nr.,Maschine,Projekt Name,Laser P [W],Scan [mm/s],Layer thickness [Mikrom.],Hatch distance [mm],Building temperature (deg.C),sample type,support type,tensile direction,Pattern,Kontur Laser P [W],Kontur Scan [mm/s],Stripe Overlap,Contour offset,Spotsize,Streifenbreite,Streifenversch.,Drehwinkel,Abstand zur OK,Kontur Spotsize,Kontur Abstand zur OK,Heat treatment,Yield [Mpa]P pO2,UTS [Mpa]R m,Elongation (%)A,Surface roughness [Ra],OF-optisch,Porositaet Flaeche Bionic polished,Porositaet Flaeche repolished IAPT,Porositaet Kontur,Aufbaurate,VED,Relative density (Archimedis),Relative density,Pulver,Powderbatch,Powder state,Spalte1,Si,Spalte2,Fe,Spalte3,Cu,Spalte4,Mn,Spalte5,Mg,Spalte6,Be,Spalte7,Zn,Spalte8,Ti,D10,D50,D90,Carney Funnel (s/50g),Schuttdichte,Klopfdichte,Bulid finish status,trial category,Date
1,1,Aconity,Alaf parameter development,300,160,30,0.11,,Density cube,,,,,,,,,,,,,,,,,,,,,,,,1.9008,568.1818182,,99.94,AlMgty80,-1,,0,0,0,0.15,<,0.01,0,0,0,8.32,0,0,0,0,<,0.01,0,0,0,0,0,0,,parameter and powder check,
1,2,Aconity,Alaf parameter development,300,160,30,0.11,,Density cube,,,,,,,,,,,,,,,,,,,,,,,,1.9008,568.1818182,,99.94,AlMgty80,-1,,0,0,0,0.15,<,0.01,0,0,0,8.32,0,0,0,0,<,0.01,0,0,0,0,0,0,,parameter and powder check,
1,3,Aconity,Alaf parameter development,300,160,30,0.11,,Density cube,,,,,,,,,,,,,,,,,,,,,,,,1.9008,568.1818182,,99.94,AlMgty80,-1,,0,0,0,0.15,<,0.01,0,0,0,8.32,0,0,0,0,<,0.01,0,0,0,0,0,0,,parameter and powder check,
1,4,Aconity,Alaf parameter development,300,160,30,0.11,,Density cube,,,,,,,,,,,,,,,,,,,,,,,,1.9008,568.1818182,,99.94,AlMgty80,-1,,0,0,0,0.15,<,0.01,0,0,0,8.32,0,0,0,0,<,0.01,0,0,0,0,0,0,,parameter and powder check,
1,5,Aconity,Alaf parameter development,300,160,30,0.11,,Density cube,,,,,,,,,,,,,,,,,,,,,,,,1.9008,568.1818182,,99.94,AlMgty80,-1,,0,0,0,0.15,<,0.01,0,0,0,8.32,0,0,0,0,<,0.01,0,0,0,0,0,0,,parameter and powder check,
1,6,Aconity,Alaf parameter development,260,200,30,0.09,,Density cube,,,,,,,,,,,,,,,,,,,,,,,,1.944,481.4814815,,99.92,AlMgty80,-1,,0,0,0,0.15,<,0.01,0,0,0,8.32,0,0,0,0,<,0.01,0,0,0,0,0,0,,parameter and powder check,
1,7,Aconity,Alaf parameter development,260,200,30,0.09,,Density cube,,,,,,,,,,,,,,,,,,,,,,,,1.944,481.4814815,,99.92,AlMgty80,-1,,0,0,0,0.15,<,0.01,0,0,0,8.32,0,0,0,0,<,0.01,0,0,0,0,0,0,,parameter and powder check,
1,8,Aconity,Alaf parameter development,260,200,30,0.09,,Density cube,,,,,,,,,,,,,,,,,,,,,,,,1.944,481.4814815,,99.92,AlMgty80,-1,,0,0,0,0.15,<,0.01,0,0,0,8.32,0,0,0,0,<,0.01,0,0,0,0,0,0,,parameter and powder check,
1,9,Aconity,Alaf parameter development,260,200,30,0.09,,Density cube,,,,,,,,,,,,,,,,,,,,,,,,1.944,481.4814815,,99.92,AlMgty80,-1,,0,0,0,0.15,<,0.01,0,0,0,8.32,0,0,0,0,<,0.01,0,0,0,0,0,0,,parameter and powder check,
1,10,Aconity,Alaf parameter development,260,200,30,0.09,,Density cube,,,,,,,,,,,,,,,,,,,,,,,,1.944,481.4814815,,99.92,AlMgty80,-1,,0,0,0,0.15,<,0.01,0,0,0,8.32,0,0,0,0,<,0.01,0,0,0,0,0,0,,parameter and powder check,
1,11,Aconity,Alaf parameter development,200,220,30,0.07,,Density cube,,,,,,,,,,,,,,,,,,,,,,,,1.6632,432.9004329,,99.82,AlMgty80,-1,,0,0,0,0.15,<,0.01,0,0,0,8.32,0,0,0,0,<,0.01,0,0,0,0,0,0,,parameter and powder check,
1,12,Aconity,Alaf parameter development,200,220,30,0.07,,Density cube,,,,,,,,,,,,,,,,,,,,,,,,1.6632,432.9004329,,99.82,AlMgty80,-1,,0,0,0,0.15,<,0.01,0,0,0,8.32,0,0,0,0,<,0.01,0,0,0,0,0,0,,parameter and powder check,
1,13,Aconity,Alaf parameter development,200,220,30,0.07,,Density cube,,,,,,,,,,,,,,,,,,,,,,,,1.6632,432.9004329,,99.82,AlMgty80,-1,,0,0,0,0.15,<,0.01,0,0,0,8.32,0,0,0,0,<,0.01,0,0,0,0,0,0,,parameter and powder check,
1,14,Aconity,Alaf parameter development,200,220,30,0.07,,Density cube,,,,,,,,,,,,,,,,,,,,,,,,1.6632,432.9004329,,99.82,AlMgty80,-1,,0,0,0,0.15,<,0.01,0,0,0,8.32,0,0,0,0,<,0.01,0,0,0,0,0,0,,parameter and powder check,
1,15,Aconity,Alaf parameter development,200,220,30,0.07,,Density cube,,,,,,,,,,,,,,,,,,,,,,,,1.6632,432.9004329,,99.82,AlMgty80,-1,,0,0,0,0.15,<,0.01,0,0,0,8.32,0,0,0,0,<,0.01,0,0,0,0,0,0,,parameter and powder check,
1,16,Aconity,Alaf parameter development,160,200,30,0.07,,Density cube,,,,,,,,,,,,,,,,,,,,,,,,1.512,380.952381,,99.87,AlMgty80,-1,,0,0,0,0.15,<,0.01,0,0,0,8.32,0,0,0,0,<,0.01,0,0,0,0,0,0,,parameter and powder check,
1,17,Aconity,Alaf parameter development,160,200,30,0.07,,Density cube,,,,,,,,,,,,,,,,,,,,,,,,1.512,380.952381,,99.87,AlMgty80,-1,,0,0,0,0.15,<,0.01,0,0,0,8.32,0,0,0,0,<,0.01,0,0,0,0,0,0,,parameter and powder check,
1,18,Aconity,Alaf parameter development,160,200,30,0.07,,Density cube,,,,,,,,,,,,,,,,,,,,,,,,1.512,380.952381,,99.87,AlMgty80,-1,,0,0,0,0.15,<,0.01,0,0,0,8.32,0,0,0,0,<,0.01,0,0,0,0,0,0,,parameter and powder check,
1,19,Aconity,Alaf parameter development,160,200,30,0.07,,Density cube,,,,,,,,,,,,,,,,,,,,,,,,1.512,380.952381,,99.87,AlMgty80,-1,,0,0,0,0.15,<,0.01,0,0,0,8.32,0,0,0,0,<,0.01,0,0,0,0,0,0,,parameter and powder check,
1,20,Aconity,Alaf parameter development,160,200,30,0.07,,Density cube,,,,,,,,,,,,,,,,,,,,,,,,1.512,380.952381,,99.87,AlMgty80,-1,,0,0,0,0.15,<,0.01,0,0,0,8.32,0,0,0,0,<,0.01,0,0,0,0,0,0,,parameter and powder check,
1,21,Aconity,Alaf parameter development,300,160,30,0.11,,Tensile bars ,,,,,,,,,,,,,,,,,293,14.4,,,,,,1.9008,568.1818182,,,AlMgty80,-1,,0,0,0,0.15,<,0.01,0,0,0,8.32,0,0,0,0,<,0.01,0,0,0,0,0,0,,parameter and powder check,
1,22,Aconity,Alaf parameter development,300,160,30,0.11,,Tensile bars ,,,,,,,,,,,,,,,,,296,12,,,,,,1.9008,568.1818182,,,AlMgty80,-1,,0,0,0,0.15,<,0.01,0,0,0,8.32,0,0,0,0,<,0.01,0,0,0,0,0,0,,parameter and powder check,
1,23,Aconity,Alaf parameter development,300,160,30,0.11,,Tensile bars ,,,,,,,,,,,,,,,,,300,14,,,,,,1.9008,568.1818182,,,AlMgty80,-1,,0,0,0,0.15,<,0.01,0,0,0,8.32,0,0,0,0,<,0.01,0,0,0,0,0,0,,parameter and powder check,
1,24,Aconity,Alaf parameter development,300,160,30,0.11,,Tensile bars ,,,,,,,,,,,,,,,,,303,14.1,,,,,,1.9008,568.1818182,,,AlMgty80,-1,,0,0,0,0.15,<,0.01,0,0,0,8.32,0,0,0,0,<,0.01,0,0,0,0,0,0,,parameter and powder check,
1,25,Aconity,Alaf parameter development,300,160,30,0.11,,Tensile bars ,,,,,,,,,,,,,,,,,310,14.5,,,,,,1.9008,568.1818182,,,AlMgty80,-1,,0,0,0,0.15,<,0.01,0,0,0,8.32,0,0,0,0,<,0.01,0,0,0,0,0,0,,parameter and powder check,
1,26,Aconity,Alaf parameter development,260,200,30,0.09,,Tensile bars ,,,,,,,,,,,,,,,,,267,8,,,,,,1.944,481.4814815,,,AlMgty80,-1,,0,0,0,0.15,<,0.01,0,0,0,8.32,0,0,0,0,<,0.01,0,0,0,0,0,0,,parameter and powder check,
1,27,Aconity,Alaf parameter development,260,200,30,0.09,,Tensile bars ,,,,,,,,,,,,,,,,,275,8,,,,,,1.944,481.4814815,,,AlMgty80,-1,,0,0,0,0.15,<,0.01,0,0,0,8.32,0,0,0,0,<,0.01,0,0,0,0,0,0,,parameter and powder check,
1,28,Aconity,Alaf parameter development,260,200,30,0.09,,Tensile bars ,,,,,,,,,,,,,,,,,302,10.8,,,,,,1.944,481.4814815,,,AlMgty80,-1,,0,0,0,0.15,<,0.01,0,0,0,8.32,0,0,0,0,<,0.01,0,0,0,0,0,0,,parameter and powder check,
1,29,Aconity,Alaf parameter development,260,200,30,0.09,,Tensile bars ,,,,,,,,,,,,,,,,,313,11.5,,,,,,1.944,481.4814815,,,AlMgty80,-1,,0,0,0,0.15,<,0.01,0,0,0,8.32,0,0,0,0,<,0.01,0,0,0,0,0,0,,parameter and powder check,
1,30,Aconity,Alaf parameter development,260,200,30,0.09,,Tensile bars ,,,,,,,,,,,,,,,,,311,12,,,,,,1.944,481.4814815,,,AlMgty80,-1,,0,0,0,0.15,<,0.01,0,0,0,8.32,0,0,0,0,<,0.01,0,0,0,0,0,0,,parameter and powder check,
1,31,Aconity,Alaf parameter development,200,220,30,0.07,,Tensile bars ,,,,,,,,,,,,,,,,,312,11,,,,,,1.6632,432.9004329,,,AlMgty80,-1,,0,0,0,0.15,<,0.01,0,0,0,8.32,0,0,0,0,<,0.01,0,0,0,0,0,0,,parameter and powder check,
1,32,Aconity,Alaf parameter development,200,220,30,0.07,,Tensile bars ,,,,,,,,,,,,,,,,,319,14,,,,,,1.6632,432.9004329,,,AlMgty80,-1,,0,0,0,0.15,<,0.01,0,0,0,8.32,0,0,0,0,<,0.01,0,0,0,0,0,0,,parameter and powder check,
1,33,Aconity,Alaf parameter development,200,220,30,0.07,,Tensile bars ,,,,,,,,,,,,,,,,,320,11.8,,,,,,1.6632,432.9004329,,,AlMgty80,-1,,0,0,0,0.15,<,0.01,0,0,0,8.32,0,0,0,0,<,0.01,0,0,0,0,0,0,,parameter and powder check,
1,34,Aconity,Alaf parameter development,200,220,30,0.07,,Tensile bars ,,,,,,,,,,,,,,,,,305,9.5,,,,,,1.6632,432.9004329,,,AlMgty80,-1,,0,0,0,0.15,<,0.01,0,0,0,8.32,0,0,0,0,<,0.01,0,0,0,0,0,0,,parameter and powder check,
1,35,Aconity,Alaf parameter development,200,220,30,0.07,,Tensile bars ,,,,,,,,,,,,,,,,,292,9,,,,,,1.6632,432.9004329,,,AlMgty80,-1,,0,0,0,0.15,<,0.01,0,0,0,8.32,0,0,0,0,<,0.01,0,0,0,0,0,0,,parameter and powder check,
1,36,Aconity,Alaf parameter development,160,200,30,0.07,,Tensile bars ,,,,,,,,,,,,,,,,,330,14,,,,,,1.512,380.952381,,,AlMgty80,-1,,0,0,0,0.15,<,0.01,0,0,0,8.32,0,0,0,0,<,0.01,0,0,0,0,0,0,,parameter and powder check,
1,37,Aconity,Alaf parameter development,160,200,30,0.07,,Tensile bars ,,,,,,,,,,,,,,,,,338,12,,,,,,1.512,380.952381,,,AlMgty80,-1,,0,0,0,0.15,<,0.01,0,0,0,8.32,0,0,0,0,<,0.01,0,0,0,0,0,0,,parameter and powder check,
1,38,Aconity,Alaf parameter development,160,200,30,0.07,,Tensile bars ,,,,,,,,,,,,,,,,,355,19.7,,,,,,1.512,380.952381,,,AlMgty80,-1,,0,0,0,0.15,<,0.01,0,0,0,8.32,0,0,0,0,<,0.01,0,0,0,0,0,0,,parameter and powder check,
1,39,Aconity,Alaf parameter development,160,200,30,0.07,,Tensile bars ,,,,,,,,,,,,,,,,,347,18,,,,,,1.512,380.952381,,,AlMgty80,-1,,0,0,0,0.15,<,0.01,0,0,0,8.32,0,0,0,0,<,0.01,0,0,0,0,0,0,,parameter and powder check,
1,40,Aconity,Alaf parameter development,160,200,30,0.07,,Tensile bars ,,,,,,,,,,,,,,,,,344,16.6,,,,,,1.512,380.952381,,,AlMgty80,-1,,0,0,0,0.15,<,0.01,0,0,0,8.32,0,0,0,0,<,0.01,0,0,0,0,0,0,,parameter and powder check,
2,1,Aconity,Alaf parameter development,350,1435,30,0.17,,Density cube,,,,,,,,,,,67,,,,,,,,,,,2.54,,26.3466,47.82400765,,97.46,AlMgty80,-1,,0,0,0,0.15,<,0.01,0,0,0,8.32,0,0,0,0,<,0.01,0,0,0,0,0,0,,parameter and powder check,
2,2,Aconity,Alaf parameter development,370,1435,30,0.17,,Density cube,,,,,,,,,,,67,,,,,,,,,,,2.61,,26.3466,50.55680809,,97.39,AlMgty80,-1,,0,0,0,0.15,<,0.01,0,0,0,8.32,0,0,0,0,<,0.01,0,0,0,0,0,0,,parameter and powder check,
2,3,Aconity,Alaf parameter development,350,1335,30,0.17,,Density cube,,,,,,,,,,,67,,,,,,,,,,,2.51,,24.5106,51.40633032,,97.49,AlMgty80,-1,,0,0,0,0.15,<,0.01,0,0,0,8.32,0,0,0,0,<,0.01,0,0,0,0,0,0,,parameter and powder check,
2,4,Aconity,Alaf parameter development,390,1435,30,0.17,,Density cube,,,,,,,,,,,67,,,,,,,,,,,2.32,,26.3466,53.28960853,,97.68,AlMgty80,-1,,0,0,0,0.15,<,0.01,0,0,0,8.32,0,0,0,0,<,0.01,0,0,0,0,0,0,,parameter and powder check,
2,5,Aconity,Alaf parameter development,370,1335,30,0.17,,Density cube,,,,,,,,,,,67,,,,,,,,,,,2.25,,24.5106,54.34383491,,97.75,AlMgty80,-1,,0,0,0,0.15,<,0.01,0,0,0,8.32,0,0,0,0,<,0.01,0,0,0,0,0,0,,parameter and powder check,
2,6,Aconity,Alaf parameter development,350,1235,30,0.17,,Density cube,,,,,,,,,,,67,,,,,,,,,,,2.54,,22.6746,55.56878622,,97.46,AlMgty80,-1,,0,0,0,0.15,<,0.01,0,0,0,8.32,0,0,0,0,<,0.01,0,0,0,0,0,0,,parameter and powder check,
2,7,Aconity,Alaf parameter development,390,1335,30,0.17,,Density cube,,,,,,,,,,,67,,,,,,,,,,,2.15,,24.5106,57.2813395,,97.85,AlMgty80,-1,,0,0,0,0.15,<,0.01,0,0,0,8.32,0,0,0,0,<,0.01,0,0,0,0,0,0,,parameter and powder check,
2,8,Aconity,Alaf parameter development,370,1235,30,0.17,,Density cube,,,,,,,,,,,67,,,,,,,,,,,2.72,,22.6746,58.74414543,,97.28,AlMgty80,-1,,0,0,0,0.15,<,0.01,0,0,0,8.32,0,0,0,0,<,0.01,0,0,0,0,0,0,,parameter and powder check,
2,9,Aconity,Alaf parameter development,390,1235,30,0.17,,Density cube,,,,,,,,,,,67,,,,,,,,,,,1.7,,22.6746,61.91950464,,98.3,AlMgty80,-1,,0,0,0,0.15,<,0.01,0,0,0,8.32,0,0,0,0,<,0.01,0,0,0,0,0,0,,parameter and powder check,
2,10,Aconity,Alaf parameter development,350,1750,60,0.1,,Density cube,,,,,,,,,,,67,,,,,,,,,,,1.21,,37.8,33.33333333,,98.79,AlMgty80,-1,,0,0,0,0.15,<,0.01,0,0,0,8.32,0,0,0,0,<,0.01,0,0,0,0,0,0,,parameter and powder check,
2,11,Aconity,Alaf parameter development,370,1750,60,0.1,,Density cube,,,,,,,,,,,67,,,,,,,,,,,1.22,,37.8,35.23809524,,98.78,AlMgty80,-1,,0,0,0,0.15,<,0.01,0,0,0,8.32,0,0,0,0,<,0.01,0,0,0,0,0,0,,parameter and powder check,
2,12,Aconity,Alaf parameter development,350,1650,60,0.1,,Density cube,,,,,,,,,,,67,,,,,,,,,,,1.21,,35.64,35.35353535,,98.79,AlMgty80,-1,,0,0,0,0.15,<,0.01,0,0,0,8.32,0,0,0,0,<,0.01,0,0,0,0,0,0,,parameter and powder check,
2,13,Aconity,Alaf parameter development,390,1750,60,0.1,,Density cube,,,,,,,,,,,67,,,,,,,,,,,1.22,,37.8,37.14285714,,98.78,AlMgty80,-1,,0,0,0,0.15,<,0.01,0,0,0,8.32,0,0,0,0,<,0.01,0,0,0,0,0,0,,parameter and powder check,
2,14,Aconity,Alaf parameter development,370,1650,60,0.1,,Density cube,,,,,,,,,,,67,,,,,,,,,,,0.97,,35.64,37.37373737,,99.03,AlMgty80,-1,,0,0,0,0.15,<,0.01,0,0,0,8.32,0,0,0,0,<,0.01,0,0,0,0,0,0,,parameter and powder check,
2,15,Aconity,Alaf parameter development,350,1550,60,0.1,,Density cube,,,,,,,,,,,67,,,,,,,,,,,1.35,,33.48,37.6344086,,98.65,AlMgty80,-1,,0,0,0,0.15,<,0.01,0,0,0,8.32,0,0,0,0,<,0.01,0,0,0,0,0,0,,parameter and powder check,
2,16,Aconity,Alaf parameter development,390,1650,60,0.1,,Density cube,,,,,,,,,,,67,,,,,,,,,,,0.72,,35.64,39.39393939,,99.28,AlMgty80,-1,,0,0,0,0.15,<,0.01,0,0,0,8.32,0,0,0,0,<,0.01,0,0,0,0,0,0,,parameter and powder check,
2,17,Aconity,Alaf parameter development,370,1550,60,0.1,,Density cube,,,,,,,,,,,67,,,,,,,,,,,1.16,,33.48,39.78494624,,98.84,AlMgty80,-1,,0,0,0,0.15,<,0.01,0,0,0,8.32,0,0,0,0,<,0.01,0,0,0,0,0,0,,parameter and powder check,
2,18,Aconity,Alaf parameter development,390,1550,60,0.1,,Density cube,,,,,,,,,,,67,,,,,,,,,,,1.13,,33.48,41.93548387,,98.87,AlMgty80,-1,,0,0,0,0.15,<,0.01,0,0,0,8.32,0,0,0,0,<,0.01,0,0,0,0,0,0,,parameter and powder check,
3,1,Aconity,Alaf parameter development,275,1500,50,0.19,,Density cube,,,,,,,,,,,,,,,,,,,,,,6.64349,,51.3,19.29824561,,93.36,AlMgty80,-1,,0,0,0,0.15,<,0.01,0,0,0,8.32,0,0,0,0,<,0.01,0,0,0,0,0,0,,parameter and powder check,
3,2,Aconity,Alaf parameter development,275,1500,50,0.14,,Density cube,,,,,,,,,,,,,,,,,,,,,,2.47889,,37.8,26.19047619,,97.52,AlMgty80,-1,,0,0,0,0.15,<,0.01,0,0,0,8.32,0,0,0,0,<,0.01,0,0,0,0,0,0,,parameter and powder check,
3,3,Aconity,Alaf parameter development,275,1500,50,0.09,,Density cube,,,,,,,,,,,,,,,,,,,,,,0.77674,,24.3,40.74074074,,99.22,AlMgty80,-1,,0,0,0,0.15,<,0.01,0,0,0,8.32,0,0,0,0,<,0.01,0,0,0,0,0,0,,parameter and powder check,
3,4,Aconity,Alaf parameter development,300,1500,50,0.19,,Density cube,,,,,,,,,,,,,,,,,,,,,,4.97478,,51.3,21.05263158,,95.03,AlMgty80,-1,,0,0,0,0.15,<,0.01,0,0,0,8.32,0,0,0,0,<,0.01,0,0,0,0,0,0,,parameter and powder check,
3,5,Aconity,Alaf parameter development,300,1500,50,0.14,,Density cube,,,,,,,,,,,,,,,,,,,,,,1.39944,,37.8,28.57142857,,98.6,AlMgty80,-1,,0,0,0,0.15,<,0.01,0,0,0,8.32,0,0,0,0,<,0.01,0,0,0,0,0,0,,parameter and powder check,
3,6,Aconity,Alaf parameter development,300,1500,50,0.09,,Density cube,,,,,,,,,,,,,,,,,,,,,,1.90343,,24.3,44.44444444,,98.1,AlMgty80,-1,,0,0,0,0.15,<,0.01,0,0,0,8.32,0,0,0,0,<,0.01,0,0,0,0,0,0,,parameter and powder check,
3,7,Aconity,Alaf parameter development,325,1500,50,0.19,,Density cube,,,,,,,,,,,,,,,,,,,,,,4.252,,51.3,22.80701754,,95.75,AlMgty80,-1,,0,0,0,0.15,<,0.01,0,0,0,8.32,0,0,0,0,<,0.01,0,0,0,0,0,0,,parameter and powder check,
3,8,Aconity,Alaf parameter development,325,1500,50,0.14,,Density cube,,,,,,,,,,,,,,,,,,,,,,2.05891,,37.8,30.95238095,,97.94,AlMgty80,-1,,0,0,0,0.15,<,0.01,0,0,0,8.32,0,0,0,0,<,0.01,0,0,0,0,0,0,,parameter and powder check,
3,9,Aconity,Alaf parameter development,325,1500,50,0.09,,Density cube,,,,,,,,,,,,,,,,,,,,,,1.89487,,24.3,48.14814815,,98.11,AlMgty80,-1,,0,0,0,0.15,<,0.01,0,0,0,8.32,0,0,0,0,<,0.01,0,0,0,0,0,0,,parameter and powder check,
3,10,Aconity,Alaf parameter development,350,1500,50,0.19,,Density cube,,,,,,,,,,,,,,,,,,,,,,3.90862,,51.3,24.56140351,,96.09,AlMgty80,-1,,0,0,0,0.15,<,0.01,0,0,0,8.32,0,0,0,0,<,0.01,0,0,0,0,0,0,,parameter and powder check,
3,11,Aconity,Alaf parameter development,350,1500,50,0.14,,Density cube,,,,,,,,,,,,,,,,,,,,,,2.07572,,37.8,33.33333333,,97.92,AlMgty80,-1,,0,0,0,0.15,<,0.01,0,0,0,8.32,0,0,0,0,<,0.01,0,0,0,0,0,0,,parameter and powder check,
3,12,Aconity,Alaf parameter development,350,1500,50,0.09,,Density cube,,,,,,,,,,,,,,,,,,,,,,1.11136,,24.3,51.85185185,,98.89,AlMgty80,-1,,0,0,0,0.15,<,0.01,0,0,0,8.32,0,0,0,0,<,0.01,0,0,0,0,0,0,,parameter and powder check,
3,13,Aconity,Alaf parameter development,370,1500,50,0.19,,Density cube,,,,,,,,,,,,,,,,,,,,,,3.33492,,51.3,25.96491228,,96.67,AlMgty80,-1,,0,0,0,0.15,<,0.01,0,0,0,8.32,0,0,0,0,<,0.01,0,0,0,0,0,0,,parameter and powder check,
3,14,Aconity,Alaf parameter development,370,1500,50,0.14,,Density cube,,,,,,,,,,,,,,,,,,,,,,2.07614,,37.8,35.23809524,,97.92,AlMgty80,-1,,0,0,0,0.15,<,0.01,0,0,0,8.32,0,0,0,0,<,0.01,0,0,0,0,0,0,,parameter and powder check,
3,15,Aconity,Alaf parameter development,370,1500,50,0.09,,Density cube,,,,,,,,,,,,,,,,,,,,,,1.46754,,24.3,54.81481481,,98.53,AlMgty80,-1,,0,0,0,0.15,<,0.01,0,0,0,8.32,0,0,0,0,<,0.01,0,0,0,0,0,0,,parameter and powder check,
4,1,Aconity,Alaf parameter development,400,1500,30,0.1,30,Density cube,,,,,,,,,,,,,,,,,,,,,,,,16.2,88.88888889,,98.98,AlMgty80,-1,,0,0,0,0.15,<,0.01,0,0,0,8.32,0,0,0,0,<,0.01,0,0,0,0,0,0,,parameter and powder check,20190321
4,2,Aconity,Alaf parameter development,400,1000,30,0.19,30,Density cube,,,,,,,,,,,,,,,,,,,,,,,,20.52,70.1754386,,98.94,AlMgty80,-1,,0,0,0,0.15,<,0.01,0,0,0,8.32,0,0,0,0,<,0.01,0,0,0,0,0,0,,parameter and powder check,20190321
4,3,Aconity,Alaf parameter development,600,1700,30,0.19,30,Density cube,,,,,,,,,,,,,,,,,,,,,,,,34.884,61.91950464,,98.88,AlMgty80,-1,,0,0,0,0.15,<,0.01,0,0,0,8.32,0,0,0,0,<,0.01,0,0,0,0,0,0,,parameter and powder check,20190321
4,4,Aconity,Alaf parameter development,600,1700,30,0.19,300,Density cube,,,,,,,,,,,,,,,,,,,,,,,,34.884,61.91950464,,98.75,AlMgty80,-1,,0,0,0,0.15,<,0.01,0,0,0,8.32,0,0,0,0,<,0.01,0,0,0,0,0,0,,parameter and powder check,20190328
4,5,Aconity,Alaf parameter development,400,1500,30,0.19,30,Density cube,,,,,,,,,,,,,,,,,,,,,,,,30.78,46.78362573,,98.74,AlMgty80,-1,,0,0,0,0.15,<,0.01,0,0,0,8.32,0,0,0,0,<,0.01,0,0,0,0,0,0,,parameter and powder check,20190321
4,6,Aconity,Alaf parameter development,600,1500,30,0.19,30,Density cube,,,,,,,,,,,,,,,,,,,,,,,,30.78,70.1754386,,98.74,AlMgty80,-1,,0,0,0,0.15,<,0.01,0,0,0,8.32,0,0,0,0,<,0.01,0,0,0,0,0,0,,parameter and powder check,20190321
4,7,Aconity,Alaf parameter development,400,1500,30,0.1,30,Density cube,,,,,,,,,,,,,,,,,,,,,,,,16.2,88.88888889,,98.7,AlMgty80,-1,,0,0,0,0.15,<,0.01,0,0,0,8.32,0,0,0,0,<,0.01,0,0,0,0,0,0,,parameter and powder check,20190321
4,8,Aconity,Alaf parameter development,600,1700,30,0.19,30,Density cube,,,,,,,,,,,,,,,,,,,,,,,,34.884,61.91950464,,98.67,AlMgty80,-1,,0,0,0,0.15,<,0.01,0,0,0,8.32,0,0,0,0,<,0.01,0,0,0,0,0,0,,parameter and powder check,20190321
4,9,Aconity,Alaf parameter development,400,1500,30,0.1,400,Density cube,,,,,,,,,,,,,,,,,,,,,,,,16.2,88.88888889,,98.65,AlMgty80,-1,,0,0,0,0.15,<,0.01,0,0,0,8.32,0,0,0,0,<,0.01,0,0,0,0,0,0,,parameter and powder check,20190329
4,10,Aconity,Alaf parameter development,400,1500,30,0.1,300,Density cube,,,,,,,,,,,,,,,,,,,,,,,,16.2,88.88888889,,98.65,AlMgty80,-1,,0,0,0,0.15,<,0.01,0,0,0,8.32,0,0,0,0,<,0.01,0,0,0,0,0,0,,parameter and powder check,20190328
4,11,Aconity,Alaf parameter development,400,1000,30,0.19,30,Density cube,,,,,,,,,,,,,,,,,,,,,,,,20.52,70.1754386,,98.55,AlMgty80,-1,,0,0,0,0.15,<,0.01,0,0,0,8.32,0,0,0,0,<,0.01,0,0,0,0,0,0,,parameter and powder check,20190321
4,12,Aconity,Alaf parameter development,400,1500,30,0.1,200,Density cube,,,,,,,,,,,,,,,,,,,,,,,,16.2,88.88888889,,98.49,AlMgty80,-1,,0,0,0,0.15,<,0.01,0,0,0,8.32,0,0,0,0,<,0.01,0,0,0,0,0,0,,parameter and powder check,20190319
4,13,Aconity,Alaf parameter development,600,1500,30,0.19,300,Density cube,,,,,,,,,,,,,,,,,,,,,,,,30.78,70.1754386,,98.49,AlMgty80,-1,,0,0,0,0.15,<,0.01,0,0,0,8.32,0,0,0,0,<,0.01,0,0,0,0,0,0,,parameter and powder check,20190328
4,14,Aconity,Alaf parameter development,600,1500,30,0.19,30,Density cube,,,,,,,,,,,,,,,,,,,,,,,,30.78,70.1754386,,98.46,AlMgty80,-1,,0,0,0,0.15,<,0.01,0,0,0,8.32,0,0,0,0,<,0.01,0,0,0,0,0,0,,parameter and powder check,20190321
4,15,Aconity,Alaf parameter development,600,1700,30,0.19,30,Density cube,,,,,,,,,,,,,,,,,,,,,,,,34.884,61.91950464,,98.46,AlMgty80,-1,,0,0,0,0.15,<,0.01,0,0,0,8.32,0,0,0,0,<,0.01,0,0,0,0,0,0,,parameter and powder check,20190321
4,16,Aconity,Alaf parameter development,400,1000,30,0.19,30,Density cube,,,,,,,,,,,,,,,,,,,,,,,,20.52,70.1754386,,98.4,AlMgty80,-1,,0,0,0,0.15,<,0.01,0,0,0,8.32,0,0,0,0,<,0.01,0,0,0,0,0,0,,parameter and powder check,20190321
4,17,Aconity,Alaf parameter development,600,1500,30,0.19,30,Density cube,,,,,,,,,,,,,,,,,,,,,,,,30.78,70.1754386,,98.39,AlMgty80,-1,,0,0,0,0.15,<,0.01,0,0,0,8.32,0,0,0,0,<,0.01,0,0,0,0,0,0,,parameter and powder check,20190321
4,18,Aconity,Alaf parameter development,600,1500,30,0.19,30,Density cube,,,,,,,,,,,,,,,,,,,,,,,,30.78,70.1754386,,98.37,AlMgty80,-1,,0,0,0,0.15,<,0.01,0,0,0,8.32,0,0,0,0,<,0.01,0,0,0,0,0,0,,parameter and powder check,20190321
4,19,Aconity,Alaf parameter development,600,1700,30,0.19,200,Density cube,,,,,,,,,,,,,,,,,,,,,,,,34.884,61.91950464,,98.32,AlMgty80,-1,,0,0,0,0.15,<,0.01,0,0,0,8.32,0,0,0,0,<,0.01,0,0,0,0,0,0,,parameter and powder check,20190319
4,20,Aconity,Alaf parameter development,400,1500,30,0.1,300,Density cube,,,,,,,,,,,,,,,,,,,,,,,,16.2,88.88888889,,98.31,AlMgty80,-1,,0,0,0,0.15,<,0.01,0,0,0,8.32,0,0,0,0,<,0.01,0,0,0,0,0,0,,parameter and powder check,20190328
4,21,Aconity,Alaf parameter development,400,1500,30,0.19,200,Density cube,,,,,,,,,,,,,,,,,,,,,,,,30.78,46.78362573,,98.29,AlMgty80,-1,,0,0,0,0.15,<,0.01,0,0,0,8.32,0,0,0,0,<,0.01,0,0,0,0,0,0,,parameter and powder check,20190319
4,22,Aconity,Alaf parameter development,600,1700,30,0.19,200,Density cube,,,,,,,,,,,,,,,,,,,,,,,,34.884,61.91950464,,98.2,AlMgty80,-1,,0,0,0,0.15,<,0.01,0,0,0,8.32,0,0,0,0,<,0.01,0,0,0,0,0,0,,parameter and powder check,20190319
4,23,Aconity,Alaf parameter development,400,1500,30,0.1,200,Density cube,,,,,,,,,,,,,,,,,,,,,,,,16.2,88.88888889,,98.19,AlMgty80,-1,,0,0,0,0.15,<,0.01,0,0,0,8.32,0,0,0,0,<,0.01,0,0,0,0,0,0,,parameter and powder check,20190319
4,24,Aconity,Alaf parameter development,300,1000,30,0.19,200,Density cube,,,,,,,,,,,,,,,,,,,,,,,,20.52,52.63157895,,98.19,AlMgty80,-1,,0,0,0,0.15,<,0.01,0,0,0,8.32,0,0,0,0,<,0.01,0,0,0,0,0,0,,parameter and powder check,20190319
4,25,Aconity,Alaf parameter development,300,1000,30,0.19,300,Density cube,,,,,,,,,,,,,,,,,,,,,,,,20.52,52.63157895,,98.17,AlMgty80,-1,,0,0,0,0.15,<,0.01,0,0,0,8.32,0,0,0,0,<,0.01,0,0,0,0,0,0,,parameter and powder check,20190328
4,26,Aconity,Alaf parameter development,400,1500,30,0.19,400,Density cube,,,,,,,,,,,,,,,,,,,,,,,,30.78,46.78362573,,98.15,AlMgty80,-1,,0,0,0,0.15,<,0.01,0,0,0,8.32,0,0,0,0,<,0.01,0,0,0,0,0,0,,parameter and powder check,20190329
4,27,Aconity,Alaf parameter development,600,1700,30,0.19,400,Density cube,,,,,,,,,,,,,,,,,,,,,,,,34.884,61.91950464,,98.15,AlMgty80,-1,,0,0,0,0.15,<,0.01,0,0,0,8.32,0,0,0,0,<,0.01,0,0,0,0,0,0,,parameter and powder check,20190329
4,28,Aconity,Alaf parameter development,600,1700,30,0.19,200,Density cube,,,,,,,,,,,,,,,,,,,,,,,,34.884,61.91950464,,98.14,AlMgty80,-1,,0,0,0,0.15,<,0.01,0,0,0,8.32,0,0,0,0,<,0.01,0,0,0,0,0,0,,parameter and powder check,20190319
4,29,Aconity,Alaf parameter development,400,1000,30,0.19,300,Density cube,,,,,,,,,,,,,,,,,,,,,,,,20.52,70.1754386,,98.1,AlMgty80,-1,,0,0,0,0.15,<,0.01,0,0,0,8.32,0,0,0,0,<,0.01,0,0,0,0,0,0,,parameter and powder check,20190328
4,30,Aconity,Alaf parameter development,400,1500,30,0.1,300,Density cube,,,,,,,,,,,,,,,,,,,,,,,,16.2,88.88888889,,98.03,AlMgty80,-1,,0,0,0,0.15,<,0.01,0,0,0,8.32,0,0,0,0,<,0.01,0,0,0,0,0,0,,parameter and powder check,20190328
4,31,Aconity,Alaf parameter development,400,1500,30,0.1,400,Density cube,,,,,,,,,,,,,,,,,,,,,,,,16.2,88.88888889,,98.03,AlMgty80,-1,,0,0,0,0.15,<,0.01,0,0,0,8.32,0,0,0,0,<,0.01,0,0,0,0,0,0,,parameter and powder check,20190329
4,32,Aconity,Alaf parameter development,400,1500,30,0.1,400,Density cube,,,,,,,,,,,,,,,,,,,,,,,,16.2,88.88888889,,98.02,AlMgty80,-1,,0,0,0,0.15,<,0.01,0,0,0,8.32,0,0,0,0,<,0.01,0,0,0,0,0,0,,parameter and powder check,20190329
4,33,Aconity,Alaf parameter development,300,1000,30,0.19,400,Density cube,,,,,,,,,,,,,,,,,,,,,,,,20.52,52.63157895,,98.01,AlMgty80,-1,,0,0,0,0.15,<,0.01,0,0,0,8.32,0,0,0,0,<,0.01,0,0,0,0,0,0,,parameter and powder check,20190329
4,34,Aconity,Alaf parameter development,600,1700,30,0.19,400,Density cube,,,,,,,,,,,,,,,,,,,,,,,,34.884,61.91950464,,98,AlMgty80,-1,,0,0,0,0.15,<,0.01,0,0,0,8.32,0,0,0,0,<,0.01,0,0,0,0,0,0,,parameter and powder check,20190329
4,35,Aconity,Alaf parameter development,400,1500,30,0.21,300,Density cube,,,,,,,,,,,,,,,,,,,,,,,,34.02,42.32804233,,97.95,AlMgty80,-1,,0,0,0,0.15,<,0.01,0,0,0,8.32,0,0,0,0,<,0.01,0,0,0,0,0,0,,parameter and powder check,20190328
4,36,Aconity,Alaf parameter development,400,1500,30,0.21,200,Density cube,,,,,,,,,,,,,,,,,,,,,,,,34.02,42.32804233,,97.92,AlMgty80,-1,,0,0,0,0.15,<,0.01,0,0,0,8.32,0,0,0,0,<,0.01,0,0,0,0,0,0,,parameter and powder check,20190319
4,37,Aconity,Alaf parameter development,400,1500,30,0.21,400,Density cube,,,,,,,,,,,,,,,,,,,,,,,,34.02,42.32804233,,97.89,AlMgty80,-1,,0,0,0,0.15,<,0.01,0,0,0,8.32,0,0,0,0,<,0.01,0,0,0,0,0,0,,parameter and powder check,20190329
4,38,Aconity,Alaf parameter development,400,1500,30,0.19,200,Density cube,,,,,,,,,,,,,,,,,,,,,,,,30.78,46.78362573,,97.89,AlMgty80,-1,,0,0,0,0.15,<,0.01,0,0,0,8.32,0,0,0,0,<,0.01,0,0,0,0,0,0,,parameter and powder check,20190319
4,39,Aconity,Alaf parameter development,400,1500,30,0.19,200,Density cube,,,,,,,,,,,,,,,,,,,,,,,,30.78,46.78362573,,97.81,AlMgty80,-1,,0,0,0,0.15,<,0.01,0,0,0,8.32,0,0,0,0,<,0.01,0,0,0,0,0,0,,parameter and powder check,20190319
4,40,Aconity,Alaf parameter development,600,1700,30,0.19,400,Density cube,,,,,,,,,,,,,,,,,,,,,,,,34.884,61.91950464,,97.78,AlMgty80,-1,,0,0,0,0.15,<,0.01,0,0,0,8.32,0,0,0,0,<,0.01,0,0,0,0,0,0,,parameter and powder check,20190329
4,41,Aconity,Alaf parameter development,600,1500,30,0.19,200,Density cube,,,,,,,,,,,,,,,,,,,,,,,,30.78,70.1754386,,97.77,AlMgty80,-1,,0,0,0,0.15,<,0.01,0,0,0,8.32,0,0,0,0,<,0.01,0,0,0,0,0,0,,parameter and powder check,20190319
4,42,Aconity,Alaf parameter development,600,1700,30,0.19,200,Density cube,,,,,,,,,,,,,,,,,,,,,,,,34.884,61.91950464,,97.76,AlMgty80,-1,,0,0,0,0.15,<,0.01,0,0,0,8.32,0,0,0,0,<,0.01,0,0,0,0,0,0,,parameter and powder check,20190319
4,43,Aconity,Alaf parameter development,600,1500,30,0.19,200,Density cube,,,,,,,,,,,,,,,,,,,,,,,,30.78,70.1754386,,97.74,AlMgty80,-1,,0,0,0,0.15,<,0.01,0,0,0,8.32,0,0,0,0,<,0.01,0,0,0,0,0,0,,parameter and powder check,20190319
4,44,Aconity,Alaf parameter development,400,1500,30,0.1,200,Density cube,,,,,,,,,,,,,,,,,,,,,,,,16.2,88.88888889,,97.72,AlMgty80,-1,,0,0,0,0.15,<,0.01,0,0,0,8.32,0,0,0,0,<,0.01,0,0,0,0,0,0,,parameter and powder check,20190319
4,45,Aconity,Alaf parameter development,400,1500,30,0.19,300,Density cube,,,,,,,,,,,,,,,,,,,,,,,,30.78,46.78362573,,97.72,AlMgty80,-1,,0,0,0,0.15,<,0.01,0,0,0,8.32,0,0,0,0,<,0.01,0,0,0,0,0,0,,parameter and powder check,20190328
4,46,Aconity,Alaf parameter development,600,1500,30,0.19,400,Density cube,,,,,,,,,,,,,,,,,,,,,,,,30.78,70.1754386,,97.65,AlMgty80,-1,,0,0,0,0.15,<,0.01,0,0,0,8.32,0,0,0,0,<,0.01,0,0,0,0,0,0,,parameter and powder check,20190329
4,47,Aconity,Alaf parameter development,400,1000,30,0.19,300,Density cube,,,,,,,,,,,,,,,,,,,,,,,,20.52,70.1754386,,97.6,AlMgty80,-1,,0,0,0,0.15,<,0.01,0,0,0,8.32,0,0,0,0,<,0.01,0,0,0,0,0,0,,parameter and powder check,20190328
4,48,Aconity,Alaf parameter development,600,1500,30,0.19,200,Density cube,,,,,,,,,,,,,,,,,,,,,,,,30.78,70.1754386,,97.6,AlMgty80,-1,,0,0,0,0.15,<,0.01,0,0,0,8.32,0,0,0,0,<,0.01,0,0,0,0,0,0,,parameter and powder check,20190319
4,49,Aconity,Alaf parameter development,400,1700,30,0.19,300,Density cube,,,,,,,,,,,,,,,,,,,,,,,,34.884,41.27966976,,97.59,AlMgty80,-1,,0,0,0,0.15,<,0.01,0,0,0,8.32,0,0,0,0,<,0.01,0,0,0,0,0,0,,parameter and powder check,20190328
4,50,Aconity,Alaf parameter development,400,1500,30,0.19,300,Density cube,,,,,,,,,,,,,,,,,,,,,,,,30.78,46.78362573,,97.58,AlMgty80,-1,,0,0,0,0.15,<,0.01,0,0,0,8.32,0,0,0,0,<,0.01,0,0,0,0,0,0,,parameter and powder check,20190328
4,51,Aconity,Alaf parameter development,600,1500,30,0.19,400,Density cube,,,,,,,,,,,,,,,,,,,,,,,,30.78,70.1754386,,97.56,AlMgty80,-1,,0,0,0,0.15,<,0.01,0,0,0,8.32,0,0,0,0,<,0.01,0,0,0,0,0,0,,parameter and powder check,20190329
4,52,Aconity,Alaf parameter development,400,1500,30,0.1,200,Density cube,,,,,,,,,,,,,,,,,,,,,,,,16.2,88.88888889,,97.55,AlMgty80,-1,,0,0,0,0.15,<,0.01,0,0,0,8.32,0,0,0,0,<,0.01,0,0,0,0,0,0,,parameter and powder check,20190319
4,53,Aconity,Alaf parameter development,400,1500,30,0.21,300,Density cube,,,,,,,,,,,,,,,,,,,,,,,,34.02,42.32804233,,97.54,AlMgty80,-1,,0,0,0,0.15,<,0.01,0,0,0,8.32,0,0,0,0,<,0.01,0,0,0,0,0,0,,parameter and powder check,20190328
4,54,Aconity,Alaf parameter development,300,1000,30,0.19,200,Density cube,,,,,,,,,,,,,,,,,,,,,,,,20.52,52.63157895,,97.5,AlMgty80,-1,,0,0,0,0.15,<,0.01,0,0,0,8.32,0,0,0,0,<,0.01,0,0,0,0,0,0,,parameter and powder check,20190319
4,55,Aconity,Alaf parameter development,400,1700,30,0.19,200,Density cube,,,,,,,,,,,,,,,,,,,,,,,,34.884,41.27966976,,97.49,AlMgty80,-1,,0,0,0,0.15,<,0.01,0,0,0,8.32,0,0,0,0,<,0.01,0,0,0,0,0,0,,parameter and powder check,20190319
4,56,Aconity,Alaf parameter development,400,1000,30,0.19,200,Density cube,,,,,,,,,,,,,,,,,,,,,,,,20.52,70.1754386,,97.48,AlMgty80,-1,,0,0,0,0.15,<,0.01,0,0,0,8.32,0,0,0,0,<,0.01,0,0,0,0,0,0,,parameter and powder check,20190319
4,57,Aconity,Alaf parameter development,400,1700,30,0.19,200,Density cube,,,,,,,,,,,,,,,,,,,,,,,,34.884,41.27966976,,97.48,AlMgty80,-1,,0,0,0,0.15,<,0.01,0,0,0,8.32,0,0,0,0,<,0.01,0,0,0,0,0,0,,parameter and powder check,20190319
4,58,Aconity,Alaf parameter development,400,1700,30,0.19,30,Density cube,,,,,,,,,,,,,,,,,,,,,,,,34.884,41.27966976,,97.47,AlMgty80,-1,,0,0,0,0.15,<,0.01,0,0,0,8.32,0,0,0,0,<,0.01,0,0,0,0,0,0,,parameter and powder check,20190321
4,59,Aconity,Alaf parameter development,400,1000,30,0.19,400,Density cube,,,,,,,,,,,,,,,,,,,,,,,,20.52,70.1754386,,97.47,AlMgty80,-1,,0,0,0,0.15,<,0.01,0,0,0,8.32,0,0,0,0,<,0.01,0,0,0,0,0,0,,parameter and powder check,20190329
4,60,Aconity,Alaf parameter development,400,1700,30,0.19,300,Density cube,,,,,,,,,,,,,,,,,,,,,,,,34.884,41.27966976,,97.46,AlMgty80,-1,,0,0,0,0.15,<,0.01,0,0,0,8.32,0,0,0,0,<,0.01,0,0,0,0,0,0,,parameter and powder check,20190328
4,61,Aconity,Alaf parameter development,600,1700,30,0.19,300,Density cube,,,,,,,,,,,,,,,,,,,,,,,,34.884,61.91950464,,97.43,AlMgty80,-1,,0,0,0,0.15,<,0.01,0,0,0,8.32,0,0,0,0,<,0.01,0,0,0,0,0,0,,parameter and powder check,20190328
4,62,Aconity,Alaf parameter development,600,1700,30,0.19,300,Density cube,,,,,,,,,,,,,,,,,,,,,,,,34.884,61.91950464,,97.41,AlMgty80,-1,,0,0,0,0.15,<,0.01,0,0,0,8.32,0,0,0,0,<,0.01,0,0,0,0,0,0,,parameter and powder check,20190328
4,63,Aconity,Alaf parameter development,300,1000,30,0.19,400,Density cube,,,,,,,,,,,,,,,,,,,,,,,,20.52,52.63157895,,97.39,AlMgty80,-1,,0,0,0,0.15,<,0.01,0,0,0,8.32,0,0,0,0,<,0.01,0,0,0,0,0,0,,parameter and powder check,20190329
4,64,Aconity,Alaf parameter development,400,1500,30,0.21,400,Density cube,,,,,,,,,,,,,,,,,,,,,,,,34.02,42.32804233,,97.38,AlMgty80,-1,,0,0,0,0.15,<,0.01,0,0,0,8.32,0,0,0,0,<,0.01,0,0,0,0,0,0,,parameter and powder check,20190329
4,65,Aconity,Alaf parameter development,300,1000,30,0.19,300,Density cube,,,,,,,,,,,,,,,,,,,,,,,,20.52,52.63157895,,97.31,AlMgty80,-1,,0,0,0,0.15,<,0.01,0,0,0,8.32,0,0,0,0,<,0.01,0,0,0,0,0,0,,parameter and powder check,20190328
4,66,Aconity,Alaf parameter development,400,1000,30,0.19,200,Density cube,,,,,,,,,,,,,,,,,,,,,,,,20.52,70.1754386,,97.3,AlMgty80,-1,,0,0,0,0.15,<,0.01,0,0,0,8.32,0,0,0,0,<,0.01,0,0,0,0,0,0,,parameter and powder check,20190319
4,67,Aconity,Alaf parameter development,600,1500,30,0.19,300,Density cube,,,,,,,,,,,,,,,,,,,,,,,,30.78,70.1754386,,97.3,AlMgty80,-1,,0,0,0,0.15,<,0.01,0,0,0,8.32,0,0,0,0,<,0.01,0,0,0,0,0,0,,parameter and powder check,20190328
4,68,Aconity,Alaf parameter development,400,1000,30,0.19,200,Density cube,,,,,,,,,,,,,,,,,,,,,,,,20.52,70.1754386,,97.25,AlMgty80,-1,,0,0,0,0.15,<,0.01,0,0,0,8.32,0,0,0,0,<,0.01,0,0,0,0,0,0,,parameter and powder check,20190319
4,69,Aconity,Alaf parameter development,400,1500,30,0.1,400,Density cube,,,,,,,,,,,,,,,,,,,,,,,,16.2,88.88888889,,97.25,AlMgty80,-1,,0,0,0,0.15,<,0.01,0,0,0,8.32,0,0,0,0,<,0.01,0,0,0,0,0,0,,parameter and powder check,20190329
4,70,Aconity,Alaf parameter development,400,1700,30,0.19,400,Density cube,,,,,,,,,,,,,,,,,,,,,,,,34.884,41.27966976,,97.19,AlMgty80,-1,,0,0,0,0.15,<,0.01,0,0,0,8.32,0,0,0,0,<,0.01,0,0,0,0,0,0,,parameter and powder check,20190329
4,71,Aconity,Alaf parameter development,600,1500,30,0.19,300,Density cube,,,,,,,,,,,,,,,,,,,,,,,,30.78,70.1754386,,97.12,AlMgty80,-1,,0,0,0,0.15,<,0.01,0,0,0,8.32,0,0,0,0,<,0.01,0,0,0,0,0,0,,parameter and powder check,20190328
4,72,Aconity,Alaf parameter development,400,1000,30,0.19,300,Density cube,,,,,,,,,,,,,,,,,,,,,,,,20.52,70.1754386,,97.05,AlMgty80,-1,,0,0,0,0.15,<,0.01,0,0,0,8.32,0,0,0,0,<,0.01,0,0,0,0,0,0,,parameter and powder check,20190328
4,73,Aconity,Alaf parameter development,600,1500,30,0.19,200,Density cube,,,,,,,,,,,,,,,,,,,,,,,,30.78,70.1754386,,97.02,AlMgty80,-1,,0,0,0,0.15,<,0.01,0,0,0,8.32,0,0,0,0,<,0.01,0,0,0,0,0,0,,parameter and powder check,20190319
4,74,Aconity,Alaf parameter development,400,1500,30,0.19,400,Density cube,,,,,,,,,,,,,,,,,,,,,,,,30.78,46.78362573,,97.01,AlMgty80,-1,,0,0,0,0.15,<,0.01,0,0,0,8.32,0,0,0,0,<,0.01,0,0,0,0,0,0,,parameter and powder check,20190329
4,75,Aconity,Alaf parameter development,600,1500,30,0.19,300,Density cube,,,,,,,,,,,,,,,,,,,,,,,,30.78,70.1754386,,96.94,AlMgty80,-1,,0,0,0,0.15,<,0.01,0,0,0,8.32,0,0,0,0,<,0.01,0,0,0,0,0,0,,parameter and powder check,20190328
4,76,Aconity,Alaf parameter development,600,1700,30,0.19,400,Density cube,,,,,,,,,,,,,,,,,,,,,,,,34.884,61.91950464,,96.92,AlMgty80,-1,,0,0,0,0.15,<,0.01,0,0,0,8.32,0,0,0,0,<,0.01,0,0,0,0,0,0,,parameter and powder check,20190329
4,77,Aconity,Alaf parameter development,300,1000,30,0.19,30,Density cube,,,,,,,,,,,,,,,,,,,,,,,,20.52,52.63157895,,96.86,AlMgty80,-1,,0,0,0,0.15,<,0.01,0,0,0,8.32,0,0,0,0,<,0.01,0,0,0,0,0,0,,parameter and powder check,20190321
4,78,Aconity,Alaf parameter development,400,1500,30,0.1,300,Density cube,,,,,,,,,,,,,,,,,,,,,,,,16.2,88.88888889,,96.83,AlMgty80,-1,,0,0,0,0.15,<,0.01,0,0,0,8.32,0,0,0,0,<,0.01,0,0,0,0,0,0,,parameter and powder check,20190328
4,79,Aconity,Alaf parameter development,300,1000,30,0.19,200,Density cube,,,,,,,,,,,,,,,,,,,,,,,,20.52,52.63157895,,96.74,AlMgty80,-1,,0,0,0,0.15,<,0.01,0,0,0,8.32,0,0,0,0,<,0.01,0,0,0,0,0,0,,parameter and powder check,20190319
4,80,Aconity,Alaf parameter development,300,1000,30,0.19,30,Density cube,,,,,,,,,,,,,,,,,,,,,,,,20.52,52.63157895,,96.7,AlMgty80,-1,,0,0,0,0.15,<,0.01,0,0,0,8.32,0,0,0,0,<,0.01,0,0,0,0,0,0,,parameter and powder check,20190321
4,81,Aconity,Alaf parameter development,300,1500,30,0.19,200,Density cube,,,,,,,,,,,,,,,,,,,,,,,,30.78,35.0877193,,96.69,AlMgty80,-1,,0,0,0,0.15,<,0.01,0,0,0,8.32,0,0,0,0,<,0.01,0,0,0,0,0,0,,parameter and powder check,20190319
4,82,Aconity,Alaf parameter development,400,1000,30,0.19,400,Density cube,,,,,,,,,,,,,,,,,,,,,,,,20.52,70.1754386,,96.52,AlMgty80,-1,,0,0,0,0.15,<,0.01,0,0,0,8.32,0,0,0,0,<,0.01,0,0,0,0,0,0,,parameter and powder check,20190329
4,83,Aconity,Alaf parameter development,400,1000,30,0.19,300,Density cube,,,,,,,,,,,,,,,,,,,,,,,,20.52,70.1754386,,96.47,AlMgty80,-1,,0,0,0,0.15,<,0.01,0,0,0,8.32,0,0,0,0,<,0.01,0,0,0,0,0,0,,parameter and powder check,20190328
4,84,Aconity,Alaf parameter development,400,1000,30,0.19,400,Density cube,,,,,,,,,,,,,,,,,,,,,,,,20.52,70.1754386,,96.4,AlMgty80,-1,,0,0,0,0.15,<,0.01,0,0,0,8.32,0,0,0,0,<,0.01,0,0,0,0,0,0,,parameter and powder check,20190329
4,85,Aconity,Alaf parameter development,400,1000,30,0.19,200,Density cube,,,,,,,,,,,,,,,,,,,,,,,,20.52,70.1754386,,96.39,AlMgty80,-1,,0,0,0,0.15,<,0.01,0,0,0,8.32,0,0,0,0,<,0.01,0,0,0,0,0,0,,parameter and powder check,20190319
4,86,Aconity,Alaf parameter development,400,1500,30,0.19,300,Density cube,,,,,,,,,,,,,,,,,,,,,,,,30.78,46.78362573,,96.33,AlMgty80,-1,,0,0,0,0.15,<,0.01,0,0,0,8.32,0,0,0,0,<,0.01,0,0,0,0,0,0,,parameter and powder check,20190328
4,87,Aconity,Alaf parameter development,600,1700,30,0.19,30,Density cube,,,,,,,,,,,,,,,,,,,,,,,,34.884,61.91950464,,96.29,AlMgty80,-1,,0,0,0,0.15,<,0.01,0,0,0,8.32,0,0,0,0,<,0.01,0,0,0,0,0,0,,parameter and powder check,20190321
4,88,Aconity,Alaf parameter development,400,1700,30,0.19,400,Density cube,,,,,,,,,,,,,,,,,,,,,,,,34.884,41.27966976,,96.27,AlMgty80,-1,,0,0,0,0.15,<,0.01,0,0,0,8.32,0,0,0,0,<,0.01,0,0,0,0,0,0,,parameter and powder check,20190329
4,89,Aconity,Alaf parameter development,400,1500,30,0.21,200,Density cube,,,,,,,,,,,,,,,,,,,,,,,,34.02,42.32804233,,96.08,AlMgty80,-1,,0,0,0,0.15,<,0.01,0,0,0,8.32,0,0,0,0,<,0.01,0,0,0,0,0,0,,parameter and powder check,20190319
4,90,Aconity,Alaf parameter development,400,1700,30,0.19,300,Density cube,,,,,,,,,,,,,,,,,,,,,,,,34.884,41.27966976,,96.03,AlMgty80,-1,,0,0,0,0.15,<,0.01,0,0,0,8.32,0,0,0,0,<,0.01,0,0,0,0,0,0,,parameter and powder check,20190328
4,91,Aconity,Alaf parameter development,400,1500,30,0.21,200,Density cube,,,,,,,,,,,,,,,,,,,,,,,,34.02,42.32804233,,95.91,AlMgty80,-1,,0,0,0,0.15,<,0.01,0,0,0,8.32,0,0,0,0,<,0.01,0,0,0,0,0,0,,parameter and powder check,20190319
4,92,Aconity,Alaf parameter development,400,1500,30,0.19,400,Density cube,,,,,,,,,,,,,,,,,,,,,,,,30.78,46.78362573,,95.87,AlMgty80,-1,,0,0,0,0.15,<,0.01,0,0,0,8.32,0,0,0,0,<,0.01,0,0,0,0,0,0,,parameter and powder check,20190329
4,93,Aconity,Alaf parameter development,400,1500,30,0.21,400,Density cube,,,,,,,,,,,,,,,,,,,,,,,,34.02,42.32804233,,95.82,AlMgty80,-1,,0,0,0,0.15,<,0.01,0,0,0,8.32,0,0,0,0,<,0.01,0,0,0,0,0,0,,parameter and powder check,20190329
4,94,Aconity,Alaf parameter development,400,1000,30,0.19,400,Density cube,,,,,,,,,,,,,,,,,,,,,,,,20.52,70.1754386,,95.76,AlMgty80,-1,,0,0,0,0.15,<,0.01,0,0,0,8.32,0,0,0,0,<,0.01,0,0,0,0,0,0,,parameter and powder check,20190329
4,95,Aconity,Alaf parameter development,600,1700,30,0.19,300,Density cube,,,,,,,,,,,,,,,,,,,,,,,,34.884,61.91950464,,95.73,AlMgty80,-1,,0,0,0,0.15,<,0.01,0,0,0,8.32,0,0,0,0,<,0.01,0,0,0,0,0,0,,parameter and powder check,20190328
4,96,Aconity,Alaf parameter development,300,1000,30,0.19,400,Density cube,,,,,,,,,,,,,,,,,,,,,,,,20.52,52.63157895,,95.7,AlMgty80,-1,,0,0,0,0.15,<,0.01,0,0,0,8.32,0,0,0,0,<,0.01,0,0,0,0,0,0,,parameter and powder check,20190329
4,97,Aconity,Alaf parameter development,300,1500,30,0.19,200,Density cube,,,,,,,,,,,,,,,,,,,,,,,,30.78,35.0877193,,95.7,AlMgty80,-1,,0,0,0,0.15,<,0.01,0,0,0,8.32,0,0,0,0,<,0.01,0,0,0,0,0,0,,parameter and powder check,20190319
4,98,Aconity,Alaf parameter development,600,1500,30,0.19,400,Density cube,,,,,,,,,,,,,,,,,,,,,,,,30.78,70.1754386,,95.64,AlMgty80,-1,,0,0,0,0.15,<,0.01,0,0,0,8.32,0,0,0,0,<,0.01,0,0,0,0,0,0,,parameter and powder check,20190329
4,99,Aconity,Alaf parameter development,400,1500,30,0.21,30,Density cube,,,,,,,,,,,,,,,,,,,,,,,,34.02,42.32804233,,95.6,AlMgty80,-1,,0,0,0,0.15,<,0.01,0,0,0,8.32,0,0,0,0,<,0.01,0,0,0,0,0,0,,parameter and powder check,20190321
4,100,Aconity,Alaf parameter development,600,1500,30,0.19,400,Density cube,,,,,,,,,,,,,,,,,,,,,,,,30.78,70.1754386,,95.58,AlMgty80,-1,,0,0,0,0.15,<,0.01,0,0,0,8.32,0,0,0,0,<,0.01,0,0,0,0,0,0,,parameter and powder check,20190329
4,101,Aconity,Alaf parameter development,300,1500,30,0.19,400,Density cube,,,,,,,,,,,,,,,,,,,,,,,,30.78,35.0877193,,95.53,AlMgty80,-1,,0,0,0,0.15,<,0.01,0,0,0,8.32,0,0,0,0,<,0.01,0,0,0,0,0,0,,parameter and powder check,20190329
