Repository: lepo-creator/Machine-Learning-Feature-Selection

File: InputData/original/collected_data2.csv (part 3 of 6)
Build iteration,Sample build nr.,Maschine,Projekt Name,Laser P [W],Scan [mm/s],Layer thickness [Mikrom.],Hatch distance [mm],Building temperature (deg.C),sample type,support type,tensile direction,Pattern,Kontur Laser P [W],Kontur Scan [mm/s],Stripe Overlap,Contour offset,Spotsize,Streifenbreite,Streifenversch.,Drehwinkel,Abstand zur OK,Kontur Spotsize,Kontur Abstand zur OK,Heat treatment,Yield [Mpa]P pO2,UTS [Mpa]R m,Elongation (%)A,Surface roughness [Ra],OF-optisch,Porositaet Flaeche Bionic polished,Porositaet Flaeche repolished IAPT,Porositaet Kontur,Aufbaurate,VED,Relative density (Archimedis),Relative density,Pulver,Powderbatch,Powder state,Spalte1,Si,Spalte2,Fe,Spalte3,Cu,Spalte4,Mn,Spalte5,Mg,Spalte6,Be,Spalte7,Zn,Spalte8,Ti,D10,D50,D90,Carney Funnel (s/50g),Schuttdichte,Klopfdichte,Bulid finish status,trial category,Date
4,20,Concept Laser m2,Concept Laser parameter dev.,275,1100,60,0.08,,Density cube,,,Stripes,275,1100,,0.05,80,5,1,79,0.1,80,0.09,,,,,,,,,3,19.008,52.08333333,,,AlMgty80,2,3,0,0.09,<,0.01,<,0.01,<,0.01,0,9.2,0,0.006,0,0.01,0,0.05,29.1,47,74.5,16,1.28,1.61,Yes,,
4,21,Concept Laser m2,Concept Laser parameter dev.,275,900,60,0.08,,Density cube,,,Stripes,275,900,,0.05,80,5,1,79,0.1,80,0.09,,,,,,,,,4,15.552,63.65740741,,,AlMgty80,2,3,0,0.09,<,0.01,<,0.01,<,0.01,0,9.2,0,0.006,0,0.01,0,0.05,29.1,47,74.5,16,1.28,1.61,Yes,,
4,22,Concept Laser m2,Concept Laser parameter dev.,275,1700,60,0.08,,Density cube,,,Stripes,275,1700,,0.05,110,5,1,79,0.1,80,0.09,,,,,,,,,2,29.376,33.70098039,,,AlMgty80,2,3,0,0.09,<,0.01,<,0.01,<,0.01,0,9.2,0,0.006,0,0.01,0,0.05,29.1,47,74.5,16,1.28,1.61,Yes,,
4,23,Concept Laser m2,Concept Laser parameter dev.,275,1500,60,0.08,,Density cube,,,Stripes,275,1500,,0.05,110,5,1,79,0.1,80,0.09,,,,,,,,,2,25.92,38.19444444,,,AlMgty80,2,3,0,0.09,<,0.01,<,0.01,<,0.01,0,9.2,0,0.006,0,0.01,0,0.05,29.1,47,74.5,16,1.28,1.61,Yes,,
4,24,Concept Laser m2,Concept Laser parameter dev.,275,1300,60,0.08,,Density cube,,,Stripes,275,1300,,0.05,110,5,1,79,0.1,80,0.09,,,,,,,,,2,22.464,44.07051282,,,AlMgty80,2,3,0,0.09,<,0.01,<,0.01,<,0.01,0,9.2,0,0.006,0,0.01,0,0.05,29.1,47,74.5,16,1.28,1.61,Yes,,
4,25,Concept Laser m2,Concept Laser parameter dev.,275,1100,60,0.08,,Density cube,,,Stripes,275,1100,,0.05,110,5,1,79,0.1,80,0.09,,,,,,,,,3,19.008,52.08333333,,,AlMgty80,2,3,0,0.09,<,0.01,<,0.01,<,0.01,0,9.2,0,0.006,0,0.01,0,0.05,29.1,47,74.5,16,1.28,1.61,Yes,,
4,26,Concept Laser m2,Concept Laser parameter dev.,275,900,60,0.08,,Density cube,,,Stripes,275,900,,0.05,110,5,1,79,0.1,80,0.09,,,,,,,,,3,15.552,63.65740741,,,AlMgty80,2,3,0,0.09,<,0.01,<,0.01,<,0.01,0,9.2,0,0.006,0,0.01,0,0.05,29.1,47,74.5,16,1.28,1.61,Yes,,
4,27,Concept Laser m2,Concept Laser parameter dev.,275,1700,60,0.1,,Density cube,,,Stripes,275,1700,,0.05,80,5,1,79,0.1,80,0.09,,,,,,,,,3,36.72,26.96078431,,,AlMgty80,2,3,0,0.09,<,0.01,<,0.01,<,0.01,0,9.2,0,0.006,0,0.01,0,0.05,29.1,47,74.5,16,1.28,1.61,Yes,,
4,28,Concept Laser m2,Concept Laser parameter dev.,275,1500,60,0.1,,Density cube,,,Stripes,275,1500,,0.05,80,5,1,79,0.1,80,0.09,,,,,,,,,3,32.4,30.55555556,,,AlMgty80,2,3,0,0.09,<,0.01,<,0.01,<,0.01,0,9.2,0,0.006,0,0.01,0,0.05,29.1,47,74.5,16,1.28,1.61,Yes,,
4,29,Concept Laser m2,Concept Laser parameter dev.,275,1300,60,0.1,,Density cube,,,Stripes,275,1300,,0.05,80,5,1,79,0.1,80,0.09,,,,,,,,,3,28.08,35.25641026,,,AlMgty80,2,3,0,0.09,<,0.01,<,0.01,<,0.01,0,9.2,0,0.006,0,0.01,0,0.05,29.1,47,74.5,16,1.28,1.61,Yes,,
4,30,Concept Laser m2,Concept Laser parameter dev.,275,1100,60,0.1,,Density cube,,,Stripes,275,1100,,0.05,80,5,1,79,0.1,80,0.09,,,,,,,,,3,23.76,41.66666667,,,AlMgty80,2,3,0,0.09,<,0.01,<,0.01,<,0.01,0,9.2,0,0.006,0,0.01,0,0.05,29.1,47,74.5,16,1.28,1.61,Yes,,
4,31,Concept Laser m2,Concept Laser parameter dev.,275,900,60,0.1,,Density cube,,,Stripes,275,900,,0.05,80,5,1,79,0.1,80,0.09,,,,,,,,,3,19.44,50.92592593,,,AlMgty80,2,3,0,0.09,<,0.01,<,0.01,<,0.01,0,9.2,0,0.006,0,0.01,0,0.05,29.1,47,74.5,16,1.28,1.61,Yes,,
4,32,Concept Laser m2,Concept Laser parameter dev.,325,1400,60,0.1,,Density cube,,,Stripes,325,1400,,0.05,110,5,1,79,0.1,80,0.09,,,,,,,,,4,30.24,38.69047619,,,AlMgty80,2,3,0,0.09,<,0.01,<,0.01,<,0.01,0,9.2,0,0.006,0,0.01,0,0.05,29.1,47,74.5,16,1.28,1.61,Yes,,
4,33,Concept Laser m2,Concept Laser parameter dev.,325,1400,60,0.1,,Density cube,,,Stripes,325,1400,,0.05,110,5,1,79,0.1,80,0.09,,,,,,,,,4,30.24,38.69047619,,,AlMgty80,2,3,0,0.09,<,0.01,<,0.01,<,0.01,0,9.2,0,0.006,0,0.01,0,0.05,29.1,47,74.5,16,1.28,1.61,Yes,,
4,34,Concept Laser m2,Concept Laser parameter dev.,325,1400,60,0.1,,Density cube,,,Stripes,325,1400,,0.05,110,5,1,79,0.1,80,0.09,,,,,,,,,3,30.24,38.69047619,,,AlMgty80,2,3,0,0.09,<,0.01,<,0.01,<,0.01,0,9.2,0,0.006,0,0.01,0,0.05,29.1,47,74.5,16,1.28,1.61,Yes,,
4,35,Concept Laser m2,Concept Laser parameter dev.,325,1400,60,0.1,,Density cube,,,Stripes,325,1400,,0.05,110,5,1,79,0.1,80,0.09,,,,,,,,,2,30.24,38.69047619,,,AlMgty80,2,3,0,0.09,<,0.01,<,0.01,<,0.01,0,9.2,0,0.006,0,0.01,0,0.05,29.1,47,74.5,16,1.28,1.61,Yes,,
4,36,Concept Laser m2,Concept Laser parameter dev.,325,1400,60,0.1,,Density cube,,,Stripes,325,1400,,0.05,110,5,1,79,0.1,80,0.09,,,,,,,,,5,30.24,38.69047619,,,AlMgty80,2,3,0,0.09,<,0.01,<,0.01,<,0.01,0,9.2,0,0.006,0,0.01,0,0.05,29.1,47,74.5,16,1.28,1.61,Yes,,
4,37,Concept Laser m2,Concept Laser parameter dev.,325,1400,60,0.1,,Density cube,,,Stripes,325,1400,,0.05,110,5,1,79,0.1,80,0.09,,,,,,,,,5,30.24,38.69047619,,,AlMgty80,2,3,0,0.09,<,0.01,<,0.01,<,0.01,0,9.2,0,0.006,0,0.01,0,0.05,29.1,47,74.5,16,1.28,1.61,Yes,,
4,38,Concept Laser m2,Concept Laser parameter dev.,325,1400,60,0.1,,Density cube,,,Stripes,325,1400,,0.05,110,5,1,79,0.1,80,0.09,,,,,,,,,4,30.24,38.69047619,,,AlMgty80,2,3,0,0.09,<,0.01,<,0.01,<,0.01,0,9.2,0,0.006,0,0.01,0,0.05,29.1,47,74.5,16,1.28,1.61,Yes,,
4,39,Concept Laser m2,Concept Laser parameter dev.,325,1400,60,0.1,,Density cube,,,Stripes,325,1400,,0.05,110,5,1,79,0.1,80,0.09,,,,,,,,,3,30.24,38.69047619,,,AlMgty80,2,3,0,0.09,<,0.01,<,0.01,<,0.01,0,9.2,0,0.006,0,0.01,0,0.05,29.1,47,74.5,16,1.28,1.61,Yes,,
4,40,Concept Laser m2,Concept Laser parameter dev.,325,1400,60,0.1,,Density cube,,,Stripes,325,1400,,0.05,110,5,1,79,0.1,80,0.05,,,,,,,,,2,30.24,38.69047619,,,AlMgty80,2,3,0,0.09,<,0.01,<,0.01,<,0.01,0,9.2,0,0.006,0,0.01,0,0.05,29.1,47,74.5,16,1.28,1.61,Yes,,
4,41,Concept Laser m2,Concept Laser parameter dev.,325,1400,60,0.1,,Density cube,,,Stripes,325,1400,,0.05,110,5,1,79,0.1,80,0.05,,,,,,,,,5,30.24,38.69047619,,,AlMgty80,2,3,0,0.09,<,0.01,<,0.01,<,0.01,0,9.2,0,0.006,0,0.01,0,0.05,29.1,47,74.5,16,1.28,1.61,Yes,,
4,42,Concept Laser m2,Concept Laser parameter dev.,325,1400,60,0.1,,Density cube,,,Stripes,325,1400,,0.05,110,5,1,79,0.1,80,0.05,,,,,,,,,2,30.24,38.69047619,,,AlMgty80,2,3,0,0.09,<,0.01,<,0.01,<,0.01,0,9.2,0,0.006,0,0.01,0,0.05,29.1,47,74.5,16,1.28,1.61,Yes,,
4,43,Concept Laser m2,Concept Laser parameter dev.,325,1400,60,0.1,,Density cube,,,Stripes,325,1400,,0.05,110,5,1,79,0.1,80,0.05,,,,,,,,,2,30.24,38.69047619,,,AlMgty80,2,3,0,0.09,<,0.01,<,0.01,<,0.01,0,9.2,0,0.006,0,0.01,0,0.05,29.1,47,74.5,16,1.28,1.61,Yes,,
4,44,Concept Laser m2,Concept Laser parameter dev.,325,1400,60,0.1,,Density cube,,,Stripes,325,1400,,0.05,110,5,1,79,0.1,80,0.05,,,,,,,,,2,30.24,38.69047619,,,AlMgty80,2,3,0,0.09,<,0.01,<,0.01,<,0.01,0,9.2,0,0.006,0,0.01,0,0.05,29.1,47,74.5,16,1.28,1.61,Yes,,
4,45,Concept Laser m2,Concept Laser parameter dev.,325,1400,60,0.1,,Density cube,,,Stripes,325,1400,,0.05,110,5,1,79,0.1,80,0.05,,,,,,,,,3,30.24,38.69047619,,,AlMgty80,2,3,0,0.09,<,0.01,<,0.01,<,0.01,0,9.2,0,0.006,0,0.01,0,0.05,29.1,47,74.5,16,1.28,1.61,Yes,,
4,46,Concept Laser m2,Concept Laser parameter dev.,325,1400,60,0.1,,Density cube,,,Stripes,325,1400,,0.05,110,5,1,79,0.1,80,0.05,,,,,,,,,1,30.24,38.69047619,,,AlMgty80,2,3,0,0.09,<,0.01,<,0.01,<,0.01,0,9.2,0,0.006,0,0.01,0,0.05,29.1,47,74.5,16,1.28,1.61,Yes,,
4,47,Concept Laser m2,Concept Laser parameter dev.,325,1400,60,0.1,,Density cube,,,Stripes,325,1400,,0.05,110,5,1,79,0.1,80,0.05,,,,,,,,,2,30.24,38.69047619,,,AlMgty80,2,3,0,0.09,<,0.01,<,0.01,<,0.01,0,9.2,0,0.006,0,0.01,0,0.05,29.1,47,74.5,16,1.28,1.61,Yes,,
4,48,Concept Laser m2,Concept Laser parameter dev.,325,1400,60,0.1,,Density cube,,,Stripes,325,1400,,0.05,110,5,1,79,0.1,80,0.09,,,,,,,,,3,30.24,38.69047619,,,AlMgty80,2,3,0,0.09,<,0.01,<,0.01,<,0.01,0,9.2,0,0.006,0,0.01,0,0.05,29.1,47,74.5,16,1.28,1.61,Yes,,
4,49,Concept Laser m2,Concept Laser parameter dev.,325,1400,60,0.1,,Density cube,,,Stripes,325,1400,,0.05,110,5,1,79,0.1,80,0.09,,,,,,,,,5,30.24,38.69047619,,,AlMgty80,2,3,0,0.09,<,0.01,<,0.01,<,0.01,0,9.2,0,0.006,0,0.01,0,0.05,29.1,47,74.5,16,1.28,1.61,Yes,,
4,50,Concept Laser m2,Concept Laser parameter dev.,325,1400,60,0.1,,Density cube,,,Stripes,325,1400,,0.05,110,5,1,79,0.1,80,0.09,,,,,,,,,3,30.24,38.69047619,,,AlMgty80,2,3,0,0.09,<,0.01,<,0.01,<,0.01,0,9.2,0,0.006,0,0.01,0,0.05,29.1,47,74.5,16,1.28,1.61,Yes,,
4,51,Concept Laser m2,Concept Laser parameter dev.,325,1400,60,0.1,,Density cube,,,Stripes,325,1400,,0.05,110,5,1,79,0.1,80,0.09,,,,,,,,,2,30.24,38.69047619,,,AlMgty80,2,3,0,0.09,<,0.01,<,0.01,<,0.01,0,9.2,0,0.006,0,0.01,0,0.05,29.1,47,74.5,16,1.28,1.61,Yes,,
4,52,Concept Laser m2,Concept Laser parameter dev.,325,1400,60,0.1,,Density cube,,,Stripes,325,1400,,0.05,110,5,1,79,0.1,80,0.09,,,,,,,,,3,30.24,38.69047619,,,AlMgty80,2,3,0,0.09,<,0.01,<,0.01,<,0.01,0,9.2,0,0.006,0,0.01,0,0.05,29.1,47,74.5,16,1.28,1.61,Yes,,
4,53,Concept Laser m2,Concept Laser parameter dev.,325,1400,60,0.1,,Density cube,,,Stripes,325,1400,,0.05,110,5,1,79,0.1,80,0.09,,,,,,,,,4,30.24,38.69047619,,,AlMgty80,2,3,0,0.09,<,0.01,<,0.01,<,0.01,0,9.2,0,0.006,0,0.01,0,0.05,29.1,47,74.5,16,1.28,1.61,Yes,,
4,54,Concept Laser m2,Concept Laser parameter dev.,325,1400,60,0.1,,Density cube,,,Stripes,325,1400,,0.05,110,5,1,79,0.1,80,0.09,,,,,,,,,3,30.24,38.69047619,,,AlMgty80,2,3,0,0.09,<,0.01,<,0.01,<,0.01,0,9.2,0,0.006,0,0.01,0,0.05,29.1,47,74.5,16,1.28,1.61,Yes,,
4,55,Concept Laser m2,Concept Laser parameter dev.,325,1400,60,0.1,,Density cube,,,Stripes,325,1400,,0.05,110,5,1,79,0.1,80,0.09,,,,,,,,,2,30.24,38.69047619,,,AlMgty80,2,3,0,0.09,<,0.01,<,0.01,<,0.01,0,9.2,0,0.006,0,0.01,0,0.05,29.1,47,74.5,16,1.28,1.61,Yes,,
4,56,Concept Laser m2,Concept Laser parameter dev.,325,1400,60,0.1,,Density cube,,,Stripes,325,1400,,0.05,110,5,1,79,0.1,80,0.09,,,,,,,,,1,30.24,38.69047619,,,AlMgty80,2,3,0,0.09,<,0.01,<,0.01,<,0.01,0,9.2,0,0.006,0,0.01,0,0.05,29.1,47,74.5,16,1.28,1.61,Yes,,
4,57,Concept Laser m2,Concept Laser parameter dev.,325,1400,60,0.1,,Density cube,,,Stripes,325,1400,,0.05,110,5,1,79,0.1,80,0.09,,,,,,,,,4,30.24,38.69047619,,,AlMgty80,2,3,0,0.09,<,0.01,<,0.01,<,0.01,0,9.2,0,0.006,0,0.01,0,0.05,29.1,47,74.5,16,1.28,1.61,Yes,,
4,58,Concept Laser m2,Concept Laser parameter dev.,325,1400,60,0.1,,Density cube,,,Stripes,325,1400,,0.05,110,5,1,79,0.1,80,0.09,,,,,,,,,3,30.24,38.69047619,,,AlMgty80,2,3,0,0.09,<,0.01,<,0.01,<,0.01,0,9.2,0,0.006,0,0.01,0,0.05,29.1,47,74.5,16,1.28,1.61,Yes,,
4,59,Concept Laser m2,Concept Laser parameter dev.,325,1400,60,0.1,,Density cube,,,Stripes,325,1400,,0.05,110,5,1,79,0.1,80,0.09,,,,,,,,,2,30.24,38.69047619,,,AlMgty80,2,3,0,0.09,<,0.01,<,0.01,<,0.01,0,9.2,0,0.006,0,0.01,0,0.05,29.1,47,74.5,16,1.28,1.61,Yes,,
4,60,Concept Laser m2,Concept Laser parameter dev.,325,1400,60,0.1,,Density cube,,,Stripes,325,1400,,0.05,110,5,1,79,0.1,80,0.09,,,,,,,,,1,30.24,38.69047619,,,AlMgty80,2,3,0,0.09,<,0.01,<,0.01,<,0.01,0,9.2,0,0.006,0,0.01,0,0.05,29.1,47,74.5,16,1.28,1.61,Yes,,
5,1,Concept Laser m2,Concept Laser parameter dev.,325,1400,60,0.08,,Density cube,,,Stripes,325,1400,,0.05,110,5,1,79,0.1,80,0.09,,,,,,,1.793,,,24.192,48.36309524,,98.207,AlMgty80,2,4,0,0.09,<,0.01,<,0.01,<,0.01,0,9.2,0,0.006,0,0.01,0,0.05,29.1,47,74.5,16,1.28,1.61,Yes,,
5,2,Concept Laser m2,Concept Laser parameter dev.,325,1400,60,0.1,,Density cube,,,Stripes,325,1400,,0.05,110,5,1,79,0.1,80,0.09,,,,,,,2.253,,,30.24,38.69047619,,97.747,AlMgty80,2,4,0,0.09,<,0.01,<,0.01,<,0.01,0,9.2,0,0.006,0,0.01,0,0.05,29.1,47,74.5,16,1.28,1.61,Yes,,
5,3,Concept Laser m2,Concept Laser parameter dev.,325,1400,60,0.13,,Density cube,,,Stripes,325,1400,,0.05,110,5,1,79,0.1,80,0.09,,,,,,,3.41,,,39.312,29.76190476,,96.59,AlMgty80,2,4,0,0.09,<,0.01,<,0.01,<,0.01,0,9.2,0,0.006,0,0.01,0,0.05,29.1,47,74.5,16,1.28,1.61,Yes,,
5,4,Concept Laser m2,Concept Laser parameter dev.,325,1600,60,0.08,,Density cube,,,Stripes,325,1600,,0.1,110,5,1,79,0.1,80,0.09,,,,,,,2.154,,,27.648,42.31770833,,97.846,AlMgty80,2,4,0,0.09,<,0.01,<,0.01,<,0.01,0,9.2,0,0.006,0,0.01,0,0.05,29.1,47,74.5,16,1.28,1.61,Yes,,
5,5,Concept Laser m2,Concept Laser parameter dev.,325,1400,60,0.08,,Density cube,,,Stripes,325,1400,,0.1,110,5,1,79,0.1,80,0.09,,,,,,,1.717,,,24.192,48.36309524,,98.283,AlMgty80,2,4,0,0.09,<,0.01,<,0.01,<,0.01,0,9.2,0,0.006,0,0.01,0,0.05,29.1,47,74.5,16,1.28,1.61,Yes,,
5,6,Concept Laser m2,Concept Laser parameter dev.,325,1200,60,0.08,,Density cube,,,Stripes,325,1200,,0.1,110,5,1,79,0.1,80,0.09,,,,,,,0.918,,,20.736,56.42361111,,99.082,AlMgty80,2,4,0,0.09,<,0.01,<,0.01,<,0.01,0,9.2,0,0.006,0,0.01,0,0.05,29.1,47,74.5,16,1.28,1.61,Yes,,
5,7,Concept Laser m2,Concept Laser parameter dev.,325,1000,60,0.08,,Density cube,,,Stripes,325,1000,,0.1,110,5,1,79,0.1,80,0.09,,,,,,,2.31,,,17.28,67.70833333,,97.69,AlMgty80,2,4,0,0.09,<,0.01,<,0.01,<,0.01,0,9.2,0,0.006,0,0.01,0,0.05,29.1,47,74.5,16,1.28,1.61,Yes,,
5,8,Concept Laser m2,Concept Laser parameter dev.,325,1400,60,0.08,,Density cube,,,Stripes,325,1400,,0.1,130,5,1,79,0.1,80,0.09,,,,,,,0.808,,,24.192,48.36309524,,99.192,AlMgty80,2,4,0,0.09,<,0.01,<,0.01,<,0.01,0,9.2,0,0.006,0,0.01,0,0.05,29.1,47,74.5,16,1.28,1.61,Yes,,
5,9,Concept Laser m2,Concept Laser parameter dev.,325,1200,60,0.08,,Density cube,,,Stripes,325,1200,,0.1,130,5,1,79,0.1,80,0.09,,,,,,,0.545,,,20.736,56.42361111,,99.455,AlMgty80,2,4,0,0.09,<,0.01,<,0.01,<,0.01,0,9.2,0,0.006,0,0.01,0,0.05,29.1,47,74.5,16,1.28,1.61,Yes,,
5,10,Concept Laser m2,Concept Laser parameter dev.,325,1000,60,0.08,,Density cube,,,Stripes,325,1000,,0.1,130,5,1,79,0.1,80,0.09,,,,,,,1.405,,,17.28,67.70833333,,98.595,AlMgty80,2,4,0,0.09,<,0.01,<,0.01,<,0.01,0,9.2,0,0.006,0,0.01,0,0.05,29.1,47,74.5,16,1.28,1.61,Yes,,
5,11,Concept Laser m2,Concept Laser parameter dev.,325,1400,60,0.08,,Density cube,,,Stripes,325,1400,,0.1,150,5,1,79,0.1,80,0.09,,,,,,,1.401,,,24.192,48.36309524,,98.599,AlMgty80,2,4,0,0.09,<,0.01,<,0.01,<,0.01,0,9.2,0,0.006,0,0.01,0,0.05,29.1,47,74.5,16,1.28,1.61,Yes,,
5,12,Concept Laser m2,Concept Laser parameter dev.,325,1200,60,0.08,,Density cube,,,Stripes,325,1200,,0.1,150,5,1,79,0.1,80,0.09,,,,,,,1.032,,,20.736,56.42361111,,98.968,AlMgty80,2,4,0,0.09,<,0.01,<,0.01,<,0.01,0,9.2,0,0.006,0,0.01,0,0.05,29.1,47,74.5,16,1.28,1.61,Yes,,
5,13,Concept Laser m2,Concept Laser parameter dev.,325,1000,60,0.08,,Density cube,,,Stripes,325,1000,,0.1,150,5,1,79,0.1,80,0.09,,,,,,,0.786,,,17.28,67.70833333,,99.214,AlMgty80,2,4,0,0.09,<,0.01,<,0.01,<,0.01,0,9.2,0,0.006,0,0.01,0,0.05,29.1,47,74.5,16,1.28,1.61,Yes,,
5,14,Concept Laser m2,Concept Laser parameter dev.,325,1600,60,0.1,,Density cube,,,Stripes,325,1600,,0.1,110,5,1,79,0.1,80,0.09,,,,,,,2.422,,,34.56,33.85416667,,97.578,AlMgty80,2,4,0,0.09,<,0.01,<,0.01,<,0.01,0,9.2,0,0.006,0,0.01,0,0.05,29.1,47,74.5,16,1.28,1.61,Yes,,
5,15,Concept Laser m2,Concept Laser parameter dev.,325,1400,60,0.1,,Density cube,,,Stripes,325,1400,,0.1,110,5,1,79,0.1,80,0.09,,,,,,,2.428,,,30.24,38.69047619,,97.572,AlMgty80,2,4,0,0.09,<,0.01,<,0.01,<,0.01,0,9.2,0,0.006,0,0.01,0,0.05,29.1,47,74.5,16,1.28,1.61,Yes,,
5,16,Concept Laser m2,Concept Laser parameter dev.,325,1200,60,0.1,,Density cube,,,Stripes,325,1200,,0.1,110,5,1,79,0.1,80,0.09,,,,,,,1.062,,,25.92,45.13888889,,98.938,AlMgty80,2,4,0,0.09,<,0.01,<,0.01,<,0.01,0,9.2,0,0.006,0,0.01,0,0.05,29.1,47,74.5,16,1.28,1.61,Yes,,
5,17,Concept Laser m2,Concept Laser parameter dev.,325,1000,60,0.1,,Density cube,,,Stripes,325,1000,,0.1,110,5,1,79,0.1,80,0.09,,,,,,,2.082,,,21.6,54.16666667,,97.918,AlMgty80,2,4,0,0.09,<,0.01,<,0.01,<,0.01,0,9.2,0,0.006,0,0.01,0,0.05,29.1,47,74.5,16,1.28,1.61,Yes,,
5,18,Concept Laser m2,Concept Laser parameter dev.,325,1400,60,0.1,,Density cube,,,Stripes,325,1400,,0.1,130,5,1,79,0.1,80,0.09,,,,,,,1.891,,,30.24,38.69047619,,98.109,AlMgty80,2,4,0,0.09,<,0.01,<,0.01,<,0.01,0,9.2,0,0.006,0,0.01,0,0.05,29.1,47,74.5,16,1.28,1.61,Yes,,
5,19,Concept Laser m2,Concept Laser parameter dev.,325,1200,60,0.1,,Density cube,,,Stripes,325,1200,,0.1,130,5,1,79,0.1,80,0.09,,,,,,,0.942,,,25.92,45.13888889,,99.058,AlMgty80,2,4,0,0.09,<,0.01,<,0.01,<,0.01,0,9.2,0,0.006,0,0.01,0,0.05,29.1,47,74.5,16,1.28,1.61,Yes,,
5,20,Concept Laser m2,Concept Laser parameter dev.,325,1000,60,0.1,,Density cube,,,Stripes,325,1000,,0.1,130,5,1,79,0.1,80,0.09,,,,,,,0.716,,,21.6,54.16666667,,99.284,AlMgty80,2,4,0,0.09,<,0.01,<,0.01,<,0.01,0,9.2,0,0.006,0,0.01,0,0.05,29.1,47,74.5,16,1.28,1.61,Yes,,
5,21,Concept Laser m2,Concept Laser parameter dev.,325,1400,60,0.1,,Density cube,,,Stripes,325,1400,,0.1,150,5,1,79,0.1,80,0.09,,,,,,,2.16,,,30.24,38.69047619,,97.84,AlMgty80,2,4,0,0.09,<,0.01,<,0.01,<,0.01,0,9.2,0,0.006,0,0.01,0,0.05,29.1,47,74.5,16,1.28,1.61,Yes,,
5,22,Concept Laser m2,Concept Laser parameter dev.,325,1200,60,0.1,,Density cube,,,Stripes,325,1200,,0.1,150,5,1,79,0.1,80,0.09,,,,,,,0.853,,,25.92,45.13888889,,99.147,AlMgty80,2,4,0,0.09,<,0.01,<,0.01,<,0.01,0,9.2,0,0.006,0,0.01,0,0.05,29.1,47,74.5,16,1.28,1.61,Yes,,
5,23,Concept Laser m2,Concept Laser parameter dev.,325,1000,60,0.1,,Density cube,,,Stripes,325,1000,,0.1,150,5,1,79,0.1,80,0.09,,,,,,,0.582,,,21.6,54.16666667,,99.418,AlMgty80,2,4,0,0.09,<,0.01,<,0.01,<,0.01,0,9.2,0,0.006,0,0.01,0,0.05,29.1,47,74.5,16,1.28,1.61,Yes,,
5,24,Concept Laser m2,Concept Laser parameter dev.,325,1600,60,0.13,,Density cube,,,Stripes,325,1600,,0.1,110,5,1,79,0.1,80,0.09,,,,,,,2.935,,,44.928,26.04166667,,97.065,AlMgty80,2,4,0,0.09,<,0.01,<,0.01,<,0.01,0,9.2,0,0.006,0,0.01,0,0.05,29.1,47,74.5,16,1.28,1.61,Yes,,
5,25,Concept Laser m2,Concept Laser parameter dev.,325,1400,60,0.13,,Density cube,,,Stripes,325,1400,,0.1,110,5,1,79,0.1,80,0.09,,,,,,,3.222,,,39.312,29.76190476,,96.778,AlMgty80,2,4,0,0.09,<,0.01,<,0.01,<,0.01,0,9.2,0,0.006,0,0.01,0,0.05,29.1,47,74.5,16,1.28,1.61,Yes,,
5,26,Concept Laser m2,Concept Laser parameter dev.,325,1200,60,0.13,,Density cube,,,Stripes,325,1200,,0.1,110,5,1,79,0.1,80,0.09,,,,,,,2.204,,,33.696,34.72222222,,97.796,AlMgty80,2,4,0,0.09,<,0.01,<,0.01,<,0.01,0,9.2,0,0.006,0,0.01,0,0.05,29.1,47,74.5,16,1.28,1.61,Yes,,
5,27,Concept Laser m2,Concept Laser parameter dev.,325,1000,60,0.13,,Density cube,,,Stripes,325,1000,,0.1,110,5,1,79,0.1,80,0.09,,,,,,,1.952,,,28.08,41.66666667,,98.048,AlMgty80,2,4,0,0.09,<,0.01,<,0.01,<,0.01,0,9.2,0,0.006,0,0.01,0,0.05,29.1,47,74.5,16,1.28,1.61,Yes,,
5,28,Concept Laser m2,Concept Laser parameter dev.,325,1400,60,0.13,,Density cube,,,Stripes,325,1400,,0.1,130,5,1,79,0.1,80,0.09,,,,,,,2.133,,,39.312,29.76190476,,97.867,AlMgty80,2,4,0,0.09,<,0.01,<,0.01,<,0.01,0,9.2,0,0.006,0,0.01,0,0.05,29.1,47,74.5,16,1.28,1.61,Yes,,
5,29,Concept Laser m2,Concept Laser parameter dev.,325,1200,60,0.13,,Density cube,,,Stripes,325,1200,,0.1,130,5,1,79,0.1,80,0.09,,,,,,,1.335,,,33.696,34.72222222,,98.665,AlMgty80,2,4,0,0.09,<,0.01,<,0.01,<,0.01,0,9.2,0,0.006,0,0.01,0,0.05,29.1,47,74.5,16,1.28,1.61,Yes,,
5,30,Concept Laser m2,Concept Laser parameter dev.,325,1000,60,0.13,,Density cube,,,Stripes,325,1000,,0.1,130,5,1,79,0.1,80,0.09,,,,,,,0.975,,,28.08,41.66666667,,99.025,AlMgty80,2,4,0,0.09,<,0.01,<,0.01,<,0.01,0,9.2,0,0.006,0,0.01,0,0.05,29.1,47,74.5,16,1.28,1.61,Yes,,
5,31,Concept Laser m2,Concept Laser parameter dev.,325,1400,60,0.13,,Density cube,,,Stripes,325,1400,,0.1,150,5,1,79,0.1,80,0.09,,,,,,,2.32,,,39.312,29.76190476,,97.68,AlMgty80,2,4,0,0.09,<,0.01,<,0.01,<,0.01,0,9.2,0,0.006,0,0.01,0,0.05,29.1,47,74.5,16,1.28,1.61,Yes,,
5,32,Concept Laser m2,Concept Laser parameter dev.,325,1200,60,0.13,,Density cube,,,Stripes,325,1200,,0.1,150,5,1,79,0.1,80,0.09,,,,,,,2.396,,,33.696,34.72222222,,97.604,AlMgty80,2,4,0,0.09,<,0.01,<,0.01,<,0.01,0,9.2,0,0.006,0,0.01,0,0.05,29.1,47,74.5,16,1.28,1.61,Yes,,
5,33,Concept Laser m2,Concept Laser parameter dev.,325,1000,60,0.13,,Density cube,,,Stripes,325,1000,,0.1,150,5,1,79,0.1,80,0.09,,,,,,,1.476,,,28.08,41.66666667,,98.524,AlMgty80,2,4,0,0.09,<,0.01,<,0.01,<,0.01,0,9.2,0,0.006,0,0.01,0,0.05,29.1,47,74.5,16,1.28,1.61,Yes,,
5,34,Concept Laser m2,Concept Laser parameter dev.,325,1400,60,0.1,,Density cube,,,Stripes,325,1400,,0.1,110,5,1,79,0.1,80,0.07,,,,,,,1.206,,,30.24,38.69047619,,98.794,AlMgty80,2,4,0,0.09,<,0.01,<,0.01,<,0.01,0,9.2,0,0.006,0,0.01,0,0.05,29.1,47,74.5,16,1.28,1.61,Yes,,
5,35,Concept Laser m2,Concept Laser parameter dev.,325,1400,60,0.1,,Density cube,,,Stripes,325,1400,,0.1,110,5,1,79,0.1,80,0.05,,,,,,,1.732,,,30.24,38.69047619,,98.268,AlMgty80,2,4,0,0.09,<,0.01,<,0.01,<,0.01,0,9.2,0,0.006,0,0.01,0,0.05,29.1,47,74.5,16,1.28,1.61,Yes,,
5,36,Concept Laser m2,Concept Laser parameter dev.,325,1400,60,0.1,,Density cube,,,Stripes,325,1400,,0.1,110,5,1,79,0.1,80,0.03,,,,,,,1.664,,,30.24,38.69047619,,98.336,AlMgty80,2,4,0,0.09,<,0.01,<,0.01,<,0.01,0,9.2,0,0.006,0,0.01,0,0.05,29.1,47,74.5,16,1.28,1.61,Yes,,
6,1,Concept Laser m2,Concept Laser parameter dev.,350,1400,60,0.16,,Density cube,,,Stripes,350,1400,,0.1,130,5,1,79,0.1,80,0.09,,,,,,,1.924,,,48.384,26.04166667,,98.076,AlMgty80,20,0,0,0.05,0,0.07,0,0.01,0,0.01,0,11,0,0.0135,<,0.01,0,0.09,28.5,46.3,74,16,1.22,1.54,Yes,explore productivty,
6,2,Concept Laser m2,Concept Laser parameter dev.,350,1200,60,0.16,,Density cube,,,Stripes,350,1200,,0.1,130,5,1,79,0.1,80,0.09,,,,,,,0.666,,,41.472,30.38194444,,99.334,AlMgty80,20,0,0,0.05,0,0.07,0,0.01,0,0.01,0,11,0,0.0135,<,0.01,0,0.09,28.5,46.3,74,16,1.22,1.54,Yes,explore productivty,
6,3,Concept Laser m2,Concept Laser parameter dev.,350,1000,60,0.16,,Density cube,,,Stripes,350,1000,,0.1,130,5,1,79,0.1,80,0.09,,,,,,,0.731,,,34.56,36.45833333,,99.269,AlMgty80,20,0,0,0.05,0,0.07,0,0.01,0,0.01,0,11,0,0.0135,<,0.01,0,0.09,28.5,46.3,74,16,1.22,1.54,Yes,explore productivty,
6,4,Concept Laser m2,Concept Laser parameter dev.,350,1400,60,0.16,,Density cube,,,Stripes,350,1400,,0.1,150,5,1,79,0.1,80,0.09,,,,,,,1.417,,,48.384,26.04166667,,98.583,AlMgty80,20,0,0,0.05,0,0.07,0,0.01,0,0.01,0,11,0,0.0135,<,0.01,0,0.09,28.5,46.3,74,16,1.22,1.54,Yes,explore productivty,
6,5,Concept Laser m2,Concept Laser parameter dev.,350,1200,60,0.16,,Density cube,,,Stripes,350,1200,,0.1,150,5,1,79,0.1,80,0.09,,,,,,,1.061,,,41.472,30.38194444,,98.939,AlMgty80,20,0,0,0.05,0,0.07,0,0.01,0,0.01,0,11,0,0.0135,<,0.01,0,0.09,28.5,46.3,74,16,1.22,1.54,Yes,explore productivty,
6,6,Concept Laser m2,Concept Laser parameter dev.,350,1000,60,0.16,,Density cube,,,Stripes,350,1000,,0.1,150,5,1,79,0.1,80,0.09,,,,,,,0.413,,,34.56,36.45833333,,99.587,AlMgty80,20,0,0,0.05,0,0.07,0,0.01,0,0.01,0,11,0,0.0135,<,0.01,0,0.09,28.5,46.3,74,16,1.22,1.54,Yes,explore productivty,
6,7,Concept Laser m2,Concept Laser parameter dev.,350,1400,60,0.14,,Density cube,,,Stripes,350,1400,,0.1,130,5,1,79,0.1,80,0.09,,,,,,,1.697,,,42.336,29.76190476,,98.303,AlMgty80,20,0,0,0.05,0,0.07,0,0.01,0,0.01,0,11,0,0.0135,<,0.01,0,0.09,28.5,46.3,74,16,1.22,1.54,Yes,explore productivty,
6,8,Concept Laser m2,Concept Laser parameter dev.,350,1200,60,0.14,,Density cube,,,Stripes,350,1200,,0.1,130,5,1,79,0.1,80,0.09,,,,,,,1.042,,,36.288,34.72222222,,98.958,AlMgty80,20,0,0,0.05,0,0.07,0,0.01,0,0.01,0,11,0,0.0135,<,0.01,0,0.09,28.5,46.3,74,16,1.22,1.54,Yes,explore productivty,
6,9,Concept Laser m2,Concept Laser parameter dev.,350,1000,60,0.14,,Density cube,,,Stripes,350,1000,,0.1,130,5,1,79,0.1,80,0.09,,,,,,,1.271,,,30.24,41.66666667,,98.729,AlMgty80,20,0,0,0.05,0,0.07,0,0.01,0,0.01,0,11,0,0.0135,<,0.01,0,0.09,28.5,46.3,74,16,1.22,1.54,Yes,explore productivty,
6,10,Concept Laser m2,Concept Laser parameter dev.,350,1400,60,0.14,,Density cube,,,Stripes,350,1400,,0.1,150,5,1,79,0.1,80,0.09,,,,,,,1.929,,,42.336,29.76190476,,98.071,AlMgty80,20,0,0,0.05,0,0.07,0,0.01,0,0.01,0,11,0,0.0135,<,0.01,0,0.09,28.5,46.3,74,16,1.22,1.54,Yes,explore productivty,
6,11,Concept Laser m2,Concept Laser parameter dev.,350,1200,60,0.14,,Density cube,,,Stripes,350,1200,,0.1,150,5,1,79,0.1,80,0.09,,,,,,,0.577,,,36.288,34.72222222,,99.423,AlMgty80,20,0,0,0.05,0,0.07,0,0.01,0,0.01,0,11,0,0.0135,<,0.01,0,0.09,28.5,46.3,74,16,1.22,1.54,Yes,explore productivty,
6,12,Concept Laser m2,Concept Laser parameter dev.,350,1000,60,0.14,,Density cube,,,Stripes,350,1000,,0.1,150,5,1,79,0.1,80,0.09,,,,,,,0.399,,,30.24,41.66666667,,99.601,AlMgty80,20,0,0,0.05,0,0.07,0,0.01,0,0.01,0,11,0,0.0135,<,0.01,0,0.09,28.5,46.3,74,16,1.22,1.54,Yes,explore productivty,
6,13,Concept Laser m2,Concept Laser parameter dev.,350,1400,60,0.12,,Density cube,,,Stripes,350,1400,,0.1,130,5,1,79,0.1,80,0.09,,,,,,,0.806,,,36.288,34.72222222,,99.194,AlMgty80,20,0,0,0.05,0,0.07,0,0.01,0,0.01,0,11,0,0.0135,<,0.01,0,0.09,28.5,46.3,74,16,1.22,1.54,Yes,explore productivty,
6,14,Concept Laser m2,Concept Laser parameter dev.,350,1200,60,0.12,,Density cube,,,Stripes,350,1200,,0.1,130,5,1,79,0.1,80,0.09,,,,,,,0.372,,,31.104,40.50925926,,99.628,AlMgty80,20,0,0,0.05,0,0.07,0,0.01,0,0.01,0,11,0,0.0135,<,0.01,0,0.09,28.5,46.3,74,16,1.22,1.54,Yes,explore productivty,
6,15,Concept Laser m2,Concept Laser parameter dev.,350,1000,60,0.12,,Density cube,,,Stripes,350,1000,,0.1,130,5,1,79,0.1,80,0.09,,,,,,,0.796,,,25.92,48.61111111,,99.204,AlMgty80,20,0,0,0.05,0,0.07,0,0.01,0,0.01,0,11,0,0.0135,<,0.01,0,0.09,28.5,46.3,74,16,1.22,1.54,Yes,explore productivty,
6,16,Concept Laser m2,Concept Laser parameter dev.,350,1400,60,0.12,,Density cube,,,Stripes,350,1400,,0.1,150,5,1,79,0.1,80,0.09,,,,,,,1.177,,,36.288,34.72222222,,98.823,AlMgty80,20,0,0,0.05,0,0.07,0,0.01,0,0.01,0,11,0,0.0135,<,0.01,0,0.09,28.5,46.3,74,16,1.22,1.54,Yes,explore productivty,
6,17,Concept Laser m2,Concept Laser parameter dev.,350,1200,60,0.12,,Density cube,,,Stripes,350,1200,,0.1,150,5,1,79,0.1,80,0.09,,,,,,,0.963,,,31.104,40.50925926,,99.037,AlMgty80,20,0,0,0.05,0,0.07,0,0.01,0,0.01,0,11,0,0.0135,<,0.01,0,0.09,28.5,46.3,74,16,1.22,1.54,Yes,explore productivty,
6,18,Concept Laser m2,Concept Laser parameter dev.,350,1000,60,0.12,,Density cube,,,Stripes,350,1000,,0.1,150,5,1,79,0.1,80,0.09,,,,,,,0.53,,,25.92,48.61111111,,99.47,AlMgty80,20,0,0,0.05,0,0.07,0,0.01,0,0.01,0,11,0,0.0135,<,0.01,0,0.09,28.5,46.3,74,16,1.22,1.54,Yes,explore productivty,
6,19,Concept Laser m2,Concept Laser parameter dev.,325,1400,60,0.08,,Density cube,,,Stripes,325,1400,,0.1,130,5,1,79,0.1,80,0.09,,,,,,,0.083,,,24.192,48.36309524,,99.917,AlMgty80,20,0,0,0.05,0,0.07,0,0.01,0,0.01,0,11,0,0.0135,<,0.01,0,0.09,28.5,46.3,74,16,1.22,1.54,Yes,,
6,20,Concept Laser m2,Concept Laser parameter dev.,325,1200,60,0.08,,Density cube,,,Stripes,325,1200,,0.1,130,5,1,79,0.1,80,0.09,,,,,,,0.174,,,20.736,56.42361111,,99.826,AlMgty80,20,0,0,0.05,0,0.07,0,0.01,0,0.01,0,11,0,0.0135,<,0.01,0,0.09,28.5,46.3,74,16,1.22,1.54,Yes,,
6,21,Concept Laser m2,Concept Laser parameter dev.,325,1000,60,0.08,,Density cube,,,Stripes,325,1000,,0.1,130,5,1,79,0.1,80,0.09,,,,,,,0.597,,,17.28,67.70833333,,99.403,AlMgty80,20,0,0,0.05,0,0.07,0,0.01,0,0.01,0,11,0,0.0135,<,0.01,0,0.09,28.5,46.3,74,16,1.22,1.54,Yes,,
6,22,Concept Laser m2,Concept Laser parameter dev.,325,1400,60,0.08,,Density cube,,,Stripes,325,1400,,0.1,130,5,1,79,0.1,80,0.09,,,,,,,,,,24.192,48.36309524,,,AlMgty80,20,0,0,0.05,0,0.07,0,0.01,0,0.01,0,11,0,0.0135,<,0.01,0,0.09,28.5,46.3,74,16,1.22,1.54,Yes,surface roughness,
6,23,Concept Laser m2,Concept Laser parameter dev.,325,1200,60,0.08,,Density cube,,,Stripes,325,1200,,0.1,130,5,1,79,0.1,80,0.09,,,,,,,,,,20.736,56.42361111,,,AlMgty80,20,0,0,0.05,0,0.07,0,0.01,0,0.01,0,11,0,0.0135,<,0.01,0,0.09,28.5,46.3,74,16,1.22,1.54,Yes,surface roughness,
6,24,Concept Laser m2,Concept Laser parameter dev.,325,1000,60,0.08,,Density cube,,,Stripes,325,1000,,0.1,130,5,1,79,0.1,80,0.09,,,,,,,,,,17.28,67.70833333,,,AlMgty80,20,0,0,0.05,0,0.07,0,0.01,0,0.01,0,11,0,0.0135,<,0.01,0,0.09,28.5,46.3,74,16,1.22,1.54,Yes,surface roughness,
6,25,Concept Laser m2,Concept Laser parameter dev.,325,1400,60,0.1,,Density cube,,,Stripes,325,1400,,0.1,130,5,1,79,0.1,80,0.09,,,,,,,0.264,,,30.24,38.69047619,,99.736,AlMgty80,20,0,0,0.05,0,0.07,0,0.01,0,0.01,0,11,0,0.0135,<,0.01,0,0.09,28.5,46.3,74,16,1.22,1.54,Yes,,
6,26,Concept Laser m2,Concept Laser parameter dev.,325,1200,60,0.1,,Density cube,,,Stripes,325,1200,,0.1,130,5,1,79,0.1,80,0.09,,,,,,,0.178,,,25.92,45.13888889,,99.822,AlMgty80,20,0,0,0.05,0,0.07,0,0.01,0,0.01,0,11,0,0.0135,<,0.01,0,0.09,28.5,46.3,74,16,1.22,1.54,Yes,,
6,27,Concept Laser m2,Concept Laser parameter dev.,325,1000,60,0.1,,Density cube,,,Stripes,325,1000,,0.1,130,5,1,79,0.1,80,0.09,,,,,,,0.303,,,21.6,54.16666667,,99.697,AlMgty80,20,0,0,0.05,0,0.07,0,0.01,0,0.01,0,11,0,0.0135,<,0.01,0,0.09,28.5,46.3,74,16,1.22,1.54,Yes,,
6,28,Concept Laser m2,Concept Laser parameter dev.,325,1400,60,0.1,,Density cube,,,Stripes,325,1400,,0.1,130,5,1,79,0.1,80,0.09,,,,,,,,,,30.24,38.69047619,,,AlMgty80,20,0,0,0.05,0,0.07,0,0.01,0,0.01,0,11,0,0.0135,<,0.01,0,0.09,28.5,46.3,74,16,1.22,1.54,Yes,surface roughness,
6,29,Concept Laser m2,Concept Laser parameter dev.,325,1200,60,0.1,,Density cube,,,Stripes,325,1200,,0.1,130,5,1,79,0.1,80,0.09,,,,,,,,,,25.92,45.13888889,,,AlMgty80,20,0,0,0.05,0,0.07,0,0.01,0,0.01,0,11,0,0.0135,<,0.01,0,0.09,28.5,46.3,74,16,1.22,1.54,Yes,surface roughness,
6,30,Concept Laser m2,Concept Laser parameter dev.,325,1000,60,0.1,,Density cube,,,Stripes,325,1000,,0.1,130,5,1,79,0.1,80,0.09,,,,,,,,,,21.6,54.16666667,,,AlMgty80,20,0,0,0.05,0,0.07,0,0.01,0,0.01,0,11,0,0.0135,<,0.01,0,0.09,28.5,46.3,74,16,1.22,1.54,Yes,surface roughness,
6,31,Concept Laser m2,Concept Laser parameter dev.,325,1000,60,0.1,,Tensile bars ,,90,Stripes,325,1000,,0.1,130,5,1,79,0.1,80,0.09,,,,,,,,,,21.6,54.16666667,97.35,,AlMgty80,20,0,0,0.05,0,0.07,0,0.01,0,0.01,0,11,0,0.0135,<,0.01,0,0.09,28.5,46.3,74,16,1.22,1.54,Yes,,
6,32,Concept Laser m2,Concept Laser parameter dev.,325,1000,60,0.1,,Tensile bars ,,90,Stripes,325,1000,,0.1,130,5,1,79,0.1,80,0.09,,,,,,,,,,21.6,54.16666667,97.66,,AlMgty80,20,0,0,0.05,0,0.07,0,0.01,0,0.01,0,11,0,0.0135,<,0.01,0,0.09,28.5,46.3,74,16,1.22,1.54,Yes,,
6,33,Concept Laser m2,Concept Laser parameter dev.,325,1000,60,0.1,,Tensile bars ,,90,Stripes,325,1000,,0.1,130,5,1,79,0.1,80,0.09,,,,,,,,,,21.6,54.16666667,97.5,,AlMgty80,20,0,0,0.05,0,0.07,0,0.01,0,0.01,0,11,0,0.0135,<,0.01,0,0.09,28.5,46.3,74,16,1.22,1.54,Yes,,
6,34,Concept Laser m2,Concept Laser parameter dev.,325,1000,60,0.1,,Tensile bars ,,90,Stripes,325,1000,,0.1,130,5,1,79,0.1,80,0.09,,,,,,,,,,21.6,54.16666667,97.75,,AlMgty80,20,0,0,0.05,0,0.07,0,0.01,0,0.01,0,11,0,0.0135,<,0.01,0,0.09,28.5,46.3,74,16,1.22,1.54,Yes,,
6,35,Concept Laser m2,Concept Laser parameter dev.,325,1000,60,0.1,,Tensile bars ,,90,Stripes,325,1000,,0.1,130,5,1,79,0.1,80,0.09,,,,,,,,,,21.6,54.16666667,97.24,,AlMgty80,20,0,0,0.05,0,0.07,0,0.01,0,0.01,0,11,0,0.0135,<,0.01,0,0.09,28.5,46.3,74,16,1.22,1.54,Yes,,
6,36,Concept Laser m2,Concept Laser parameter dev.,325,1000,60,0.1,,Tensile bars ,,90,Stripes,325,1000,,0.1,130,5,1,79,0.1,80,0.09,,,,,,,,,,21.6,54.16666667,,,AlMgty80,20,0,0,0.05,0,0.07,0,0.01,0,0.01,0,11,0,0.0135,<,0.01,0,0.09,28.5,46.3,74,16,1.22,1.54,Yes,,
6,37,Concept Laser m2,Concept Laser parameter dev.,325,1000,60,0.1,,Tensile bars ,,0,Stripes,325,1000,,0.1,130,5,1,79,0.1,80,0.09,,,,,,,,,,21.6,54.16666667,97.83,,AlMgty80,20,0,0,0.05,0,0.07,0,0.01,0,0.01,0,11,0,0.0135,<,0.01,0,0.09,28.5,46.3,74,16,1.22,1.54,Yes,,
6,38,Concept Laser m2,Concept Laser parameter dev.,325,1000,60,0.1,,Tensile bars ,,0,Stripes,325,1000,,0.1,130,5,1,79,0.1,80,0.09,,,,,,,,,,21.6,54.16666667,97.84,,AlMgty80,20,0,0,0.05,0,0.07,0,0.01,0,0.01,0,11,0,0.0135,<,0.01,0,0.09,28.5,46.3,74,16,1.22,1.54,Yes,,
6,39,Concept Laser m2,Concept Laser parameter dev.,325,1000,60,0.1,,Tensile bars ,,0,Stripes,325,1000,,0.1,130,5,1,79,0.1,80,0.09,,,,,,,,,,21.6,54.16666667,97.77,,AlMgty80,20,0,0,0.05,0,0.07,0,0.01,0,0.01,0,11,0,0.0135,<,0.01,0,0.09,28.5,46.3,74,16,1.22,1.54,Yes,,
6,40,Concept Laser m2,Concept Laser parameter dev.,325,1000,60,0.1,,Tensile bars ,,0,Stripes,325,1000,,0.1,130,5,1,79,0.1,80,0.09,,,,,,,,,,21.6,54.16666667,99.14,,AlMgty80,20,0,0,0.05,0,0.07,0,0.01,0,0.01,0,11,0,0.0135,<,0.01,0,0.09,28.5,46.3,74,16,1.22,1.54,Yes,,
6,41,Concept Laser m2,Concept Laser parameter dev.,325,1000,60,0.1,,Tensile bars ,,0,Stripes,325,1000,,0.1,130,5,1,79,0.1,80,0.09,,,,,,,,,,21.6,54.16666667,94.87,,AlMgty80,20,0,0,0.05,0,0.07,0,0.01,0,0.01,0,11,0,0.0135,<,0.01,0,0.09,28.5,46.3,74,16,1.22,1.54,Yes,,
6,42,Concept Laser m2,Concept Laser parameter dev.,325,1000,60,0.1,,Tensile bars ,,0,Stripes,325,1000,,0.1,130,5,1,79,0.1,80,0.09,,,,,,,,,,21.6,54.16666667,97.12,,AlMgty80,20,0,0,0.05,0,0.07,0,0.01,0,0.01,0,11,0,0.0135,<,0.01,0,0.09,28.5,46.3,74,16,1.22,1.54,Yes,,
6,43,Concept Laser m2,Concept Laser parameter dev.,325,1000,60,0.1,,Tensile bars ,,45,Stripes,325,1000,,0.1,130,5,1,79,0.1,80,0.09,,,,,,,,,,21.6,54.16666667,97.22,,AlMgty80,20,0,0,0.05,0,0.07,0,0.01,0,0.01,0,11,0,0.0135,<,0.01,0,0.09,28.5,46.3,74,16,1.22,1.54,Yes,,
6,44,Concept Laser m2,Concept Laser parameter dev.,325,1000,60,0.1,,Tensile bars ,,45,Stripes,325,1000,,0.1,130,5,1,79,0.1,80,0.09,,,,,,,,,,21.6,54.16666667,97.05,,AlMgty80,20,0,0,0.05,0,0.07,0,0.01,0,0.01,0,11,0,0.0135,<,0.01,0,0.09,28.5,46.3,74,16,1.22,1.54,Yes,,
6,45,Concept Laser m2,Concept Laser parameter dev.,325,1000,60,0.1,,Tensile bars ,,45,Stripes,325,1000,,0.1,130,5,1,79,0.1,80,0.09,,,,,,,,,,21.6,54.16666667,97.64,,AlMgty80,20,0,0,0.05,0,0.07,0,0.01,0,0.01,0,11,0,0.0135,<,0.01,0,0.09,28.5,46.3,74,16,1.22,1.54,Yes,,
6,46,Concept Laser m2,Concept Laser parameter dev.,325,1000,60,0.1,,Tensile bars ,,45,Stripes,325,1000,,0.1,130,5,1,79,0.1,80,0.09,,,,,,,,,,21.6,54.16666667,97.03,,AlMgty80,20,0,0,0.05,0,0.07,0,0.01,0,0.01,0,11,0,0.0135,<,0.01,0,0.09,28.5,46.3,74,16,1.22,1.54,Yes,,
6,47,Concept Laser m2,Concept Laser parameter dev.,325,1000,60,0.1,,Tensile bars ,,45,Stripes,325,1000,,0.1,130,5,1,79,0.1,80,0.09,,,,,,,,,,21.6,54.16666667,97.21,,AlMgty80,20,0,0,0.05,0,0.07,0,0.01,0,0.01,0,11,0,0.0135,<,0.01,0,0.09,28.5,46.3,74,16,1.22,1.54,Yes,,
6,48,Concept Laser m2,Concept Laser parameter dev.,325,1000,60,0.1,,Tensile bars ,,45,Stripes,325,1000,,0.1,130,5,1,79,0.1,80,0.09,,,,,,,,,,21.6,54.16666667,97.37,,AlMgty80,20,0,0,0.05,0,0.07,0,0.01,0,0.01,0,11,0,0.0135,<,0.01,0,0.09,28.5,46.3,74,16,1.22,1.54,Yes,,
7,1,Concept Laser m2,Concept Laser parameter dev.,325,1400,60,0.08,,Density cube,no support,,Stripes,200,500,,0.1,130,5,1,79,0.1,80,0.09,,,,,,,0.884,,,24.192,48.36309524,,99.116,AlMgty80,20,0,0,0.05,0,0.07,0,0.01,0,0.01,0,11,0,0.0135,<,0.01,0,0.09,28.5,46.3,74,16,1.22,1.54,Yes,,
7,2,Concept Laser m2,Concept Laser parameter dev.,325,1200,60,0.08,,Density cube,no support,,Stripes,200,500,,0.1,130,5,1,79,0.1,80,0.09,,,,,,,0.61,,,20.736,56.42361111,,99.39,AlMgty80,20,0,0,0.05,0,0.07,0,0.01,0,0.01,0,11,0,0.0135,<,0.01,0,0.09,28.5,46.3,74,16,1.22,1.54,Yes,,
7,3,Concept Laser m2,Concept Laser parameter dev.,325,1000,60,0.08,,Density cube,no support,,Stripes,200,500,,0.1,130,5,1,79,0.1,80,0.09,,,,,,,0.701,,,17.28,67.70833333,,99.299,AlMgty80,20,0,0,0.05,0,0.07,0,0.01,0,0.01,0,11,0,0.0135,<,0.01,0,0.09,28.5,46.3,74,16,1.22,1.54,Yes,,
7,4,Concept Laser m2,Concept Laser parameter dev.,325,1400,60,0.1,,Density cube,no support,,Stripes,200,500,,0.1,130,5,1,79,0.1,80,0.09,,,,,,,0.759,,,30.24,38.69047619,,99.241,AlMgty80,20,0,0,0.05,0,0.07,0,0.01,0,0.01,0,11,0,0.0135,<,0.01,0,0.09,28.5,46.3,74,16,1.22,1.54,Yes,,
7,5,Concept Laser m2,Concept Laser parameter dev.,325,1200,60,0.1,,Density cube,no support,,Stripes,200,500,,0.1,130,5,1,79,0.1,80,0.09,,,,,,,0.552,,,25.92,45.13888889,,99.448,AlMgty80,20,0,0,0.05,0,0.07,0,0.01,0,0.01,0,11,0,0.0135,<,0.01,0,0.09,28.5,46.3,74,16,1.22,1.54,Yes,,
7,6,Concept Laser m2,Concept Laser parameter dev.,325,1000,60,0.1,,Density cube,no support,,Stripes,200,500,,0.1,130,5,1,79,0.1,80,0.09,,,,,,,0.331,,,21.6,54.16666667,,99.669,AlMgty80,20,0,0,0.05,0,0.07,0,0.01,0,0.01,0,11,0,0.0135,<,0.01,0,0.09,28.5,46.3,74,16,1.22,1.54,Yes,,
7,7,Concept Laser m2,Concept Laser parameter dev.,350,1200,60,0.14,,Density cube,no support,,Stripes,200,500,,0.1,150,5,1,79,0.1,80,0.09,,,,,,,0.698,,,36.288,34.72222222,,99.302,AlMgty80,20,0,0,0.05,0,0.07,0,0.01,0,0.01,0,11,0,0.0135,<,0.01,0,0.09,28.5,46.3,74,16,1.22,1.54,Yes,,
7,8,Concept Laser m2,Concept Laser parameter dev.,350,1000,60,0.14,,Density cube,no support,,Stripes,200,500,,0.1,150,5,1,79,0.1,80,0.09,,,,,,,0.645,,,30.24,41.66666667,,99.355,AlMgty80,20,0,0,0.05,0,0.07,0,0.01,0,0.01,0,11,0,0.0135,<,0.01,0,0.09,28.5,46.3,74,16,1.22,1.54,Yes,,
7,9,Concept Laser m2,Concept Laser parameter dev.,350,1000,60,0.16,,Density cube,no support,,Stripes,200,500,,0.1,150,5,1,79,0.1,80,0.09,,,,,,,0.624,,,34.56,36.45833333,97.23,99.376,AlMgty80,20,0,0,0.05,0,0.07,0,0.01,0,0.01,0,11,0,0.0135,<,0.01,0,0.09,28.5,46.3,74,16,1.22,1.54,Yes,,
7,10,Concept Laser m2,Concept Laser parameter dev.,325,1000,60,0.1,,Tensile bars ,no support,0,Stripes,200,500,,0.1,130,5,1,79,0.1,80,0.09,,,,,,,,,,21.6,54.16666667,97.24,,AlMgty80,20,0,0,0.05,0,0.07,0,0.01,0,0.01,0,11,0,0.0135,<,0.01,0,0.09,28.5,46.3,74,16,1.22,1.54,Yes,,
7,11,Concept Laser m2,Concept Laser parameter dev.,325,1000,60,0.1,,Tensile bars ,no support,0,Stripes,200,500,,0.1,130,5,1,79,0.1,80,0.09,,,,,,,,,,21.6,54.16666667,97.68,,AlMgty80,20,0,0,0.05,0,0.07,0,0.01,0,0.01,0,11,0,0.0135,<,0.01,0,0.09,28.5,46.3,74,16,1.22,1.54,Yes,,
7,12,Concept Laser m2,Concept Laser parameter dev.,325,1000,60,0.1,,Tensile bars ,no support,0,Stripes,200,500,,0.1,130,5,1,79,0.1,80,0.09,,,,,,,,,,21.6,54.16666667,97.27,,AlMgty80,20,0,0,0.05,0,0.07,0,0.01,0,0.01,0,11,0,0.0135,<,0.01,0,0.09,28.5,46.3,74,16,1.22,1.54,Yes,,
7,13,Concept Laser m2,Concept Laser parameter dev.,325,1000,60,0.1,,Tensile bars ,no support,0,Stripes,200,500,,0.1,130,5,1,79,0.1,80,0.09,,,,,,,,,,21.6,54.16666667,97.65,,AlMgty80,20,0,0,0.05,0,0.07,0,0.01,0,0.01,0,11,0,0.0135,<,0.01,0,0.09,28.5,46.3,74,16,1.22,1.54,Yes,,
7,14,Concept Laser m2,Concept Laser parameter dev.,325,1000,60,0.1,,Tensile bars ,Supports,0,Stripes,200,500,,0.1,130,5,1,79,0.1,80,0.09,,,,,,,,,,21.6,54.16666667,97.57,,AlMgty80,20,0,0,0.05,0,0.07,0,0.01,0,0.01,0,11,0,0.0135,<,0.01,0,0.09,28.5,46.3,74,16,1.22,1.54,Yes,,
7,15,Concept Laser m2,Concept Laser parameter dev.,325,1000,60,0.1,,Tensile bars ,Supports,0,Stripes,200,500,,0.1,130,5,1,79,0.1,80,0.09,,,,,,,,,,21.6,54.16666667,97.58,,AlMgty80,20,0,0,0.05,0,0.07,0,0.01,0,0.01,0,11,0,0.0135,<,0.01,0,0.09,28.5,46.3,74,16,1.22,1.54,Yes,,
7,16,Concept Laser m2,Concept Laser parameter dev.,325,1000,60,0.1,,Tensile bars ,Supports,0,Stripes,200,500,,0.1,130,5,1,79,0.1,80,0.09,,,,,,,,,,21.6,54.16666667,97.58,,AlMgty80,20,0,0,0.05,0,0.07,0,0.01,0,0.01,0,11,0,0.0135,<,0.01,0,0.09,28.5,46.3,74,16,1.22,1.54,Yes,,
7,17,Concept Laser m2,Concept Laser parameter dev.,325,1000,60,0.1,,Tensile bars ,Supports,0,Stripes,200,500,,0.1,130,5,1,79,0.1,80,0.09,,,,,,,,,,21.6,54.16666667,97.71,,AlMgty80,20,0,0,0.05,0,0.07,0,0.01,0,0.01,0,11,0,0.0135,<,0.01,0,0.09,28.5,46.3,74,16,1.22,1.54,Yes,,
7,18,Concept Laser m2,Concept Laser parameter dev.,350,1000,60,0.14,,Tensile bars ,Supports,0,Stripes,200,500,,0.1,150,5,1,79,0.1,80,0.09,,,,,,,,,,30.24,41.66666667,98.02,,AlMgty80,20,0,0,0.05,0,0.07,0,0.01,0,0.01,0,11,0,0.0135,<,0.01,0,0.09,28.5,46.3,74,16,1.22,1.54,Yes,,
7,19,Concept Laser m2,Concept Laser parameter dev.,350,1000,60,0.14,,Tensile bars ,Supports,0,Stripes,200,500,,0.1,150,5,1,79,0.1,80,0.09,,,,,,,,,,30.24,41.66666667,97.98,,AlMgty80,20,0,0,0.05,0,0.07,0,0.01,0,0.01,0,11,0,0.0135,<,0.01,0,0.09,28.5,46.3,74,16,1.22,1.54,Yes,,
7,20,Concept Laser m2,Concept Laser parameter dev.,350,1000,60,0.14,,Tensile bars ,Supports,0,Stripes,200,500,,0.1,150,5,1,79,0.1,80,0.09,,,,,,,,,,30.24,41.66666667,97.95,,AlMgty80,20,0,0,0.05,0,0.07,0,0.01,0,0.01,0,11,0,0.0135,<,0.01,0,0.09,28.5,46.3,74,16,1.22,1.54,Yes,,
7,21,Concept Laser m2,Concept Laser parameter dev.,350,1000,60,0.14,,Tensile bars ,Supports,0,Stripes,200,500,,0.1,150,5,1,79,0.1,80,0.09,,,,,,,,,,30.24,41.66666667,97.39,,AlMgty80,20,0,0,0.05,0,0.07,0,0.01,0,0.01,0,11,0,0.0135,<,0.01,0,0.09,28.5,46.3,74,16,1.22,1.54,Yes,,
7,22,Concept Laser m2,Concept Laser parameter dev.,350,1000,60,0.14,,Tensile bars ,no support,90,Stripes,200,500,,0.1,150,5,1,79,0.1,80,0.09,,,,,,,,,,30.24,41.66666667,97.45,,AlMgty80,20,0,0,0.05,0,0.07,0,0.01,0,0.01,0,11,0,0.0135,<,0.01,0,0.09,28.5,46.3,74,16,1.22,1.54,Yes,,
7,23,Concept Laser m2,Concept Laser parameter dev.,350,1000,60,0.14,,Tensile bars ,no support,90,Stripes,200,500,,0.1,150,5,1,79,0.1,80,0.09,,,,,,,,,,30.24,41.66666667,97.45,,AlMgty80,20,0,0,0.05,0,0.07,0,0.01,0,0.01,0,11,0,0.0135,<,0.01,0,0.09,28.5,46.3,74,16,1.22,1.54,Yes,,
