Repository: lepo-creator/Machine-Learning-Feature-Selection

File: InputData/original/collected_data2.csv (part 5 of 6)
Build iteration,Sample build nr.,Maschine,Projekt Name,Laser P [W],Scan [mm/s],Layer thickness [Mikrom.],Hatch distance [mm],Building temperature (deg.C),sample type,support type,tensile direction,Pattern,Kontur Laser P [W],Kontur Scan [mm/s],Stripe Overlap,Contour offset,Spotsize,Streifenbreite,Streifenversch.,Drehwinkel,Abstand zur OK,Kontur Spotsize,Kontur Abstand zur OK,Heat treatment,Yield [Mpa]P pO2,UTS [Mpa]R m,Elongation (%)A,Surface roughness [Ra],OF-optisch,Porositaet Flaeche Bionic polished,Porositaet Flaeche repolished IAPT,Porositaet Kontur,Aufbaurate,VED,Relative density (Archimedis),Relative density,Pulver,Powderbatch,Powder state,Spalte1,Si,Spalte2,Fe,Spalte3,Cu,Spalte4,Mn,Spalte5,Mg,Spalte6,Be,Spalte7,Zn,Spalte8,Ti,D10,D50,D90,Carney Funnel (s/50g),Schuttdichte,Klopfdichte,Bulid finish status,trial category,Date
6,4,EOS M 290,EOS parameter dev.,370,1050,60,0.12,100,Tensile bars ,,90,Stripes,,,,,,,,,,,,HT,149,393,35.9,,,,,,27.216,48.94179894,,,AlMgty90,12,0,0,0.07,0,0.07,<,0.01,<,0.01,0,11.9,0,0.014,<,0.01,0,0.08,27.4,44.5,72.2,16,1.24,1.61,Yes,,
6,5,EOS M 290,EOS parameter dev.,370,1050,60,0.12,100,Tensile bars ,,90,Stripes,,,,,,,,,,,,HT,,369,34.5,,,,,,27.216,48.94179894,,,AlMgty90,12,0,0,0.07,0,0.07,<,0.01,<,0.01,0,11.9,0,0.014,<,0.01,0,0.08,27.4,44.5,72.2,16,1.24,1.61,Yes,,
6,6,EOS M 290,EOS parameter dev.,370,1050,60,0.12,100,Tensile bars ,,90,Stripes,,,,,,,,,,,,HT,205,394,34,,,,,,27.216,48.94179894,,,AlMgty90,12,0,0,0.07,0,0.07,<,0.01,<,0.01,0,11.9,0,0.014,<,0.01,0,0.08,27.4,44.5,72.2,16,1.24,1.61,Yes,,
6,7,EOS M 290,EOS parameter dev.,370,1050,60,0.12,100,Tensile bars ,,0,Stripes,,,,,,,,,,,,AB,226,357,12,,,,,,27.216,48.94179894,,,AlMgty90,12,0,0,0.07,0,0.07,<,0.01,<,0.01,0,11.9,0,0.014,<,0.01,0,0.08,27.4,44.5,72.2,16,1.24,1.61,Yes,,
6,8,EOS M 290,EOS parameter dev.,370,1050,60,0.12,100,Tensile bars ,,0,Stripes,,,,,,,,,,,,AB,,364,8.6,,,,,,27.216,48.94179894,,,AlMgty90,12,0,0,0.07,0,0.07,<,0.01,<,0.01,0,11.9,0,0.014,<,0.01,0,0.08,27.4,44.5,72.2,16,1.24,1.61,Yes,,
6,9,EOS M 290,EOS parameter dev.,370,1050,60,0.12,100,Tensile bars ,,0,Stripes,,,,,,,,,,,,AB,121,369,14.4,,,,,,27.216,48.94179894,,,AlMgty90,12,0,0,0.07,0,0.07,<,0.01,<,0.01,0,11.9,0,0.014,<,0.01,0,0.08,27.4,44.5,72.2,16,1.24,1.61,Yes,,
6,10,EOS M 290,EOS parameter dev.,370,1050,60,0.12,100,Tensile bars ,,0,Stripes,,,,,,,,,,,,HT,,407,35.1,,,,,,27.216,48.94179894,,,AlMgty90,12,0,0,0.07,0,0.07,<,0.01,<,0.01,0,11.9,0,0.014,<,0.01,0,0.08,27.4,44.5,72.2,16,1.24,1.61,Yes,,
6,11,EOS M 290,EOS parameter dev.,370,1050,60,0.12,100,Tensile bars ,,0,Stripes,,,,,,,,,,,,HT,,404,33.4,,,,,,27.216,48.94179894,,,AlMgty90,12,0,0,0.07,0,0.07,<,0.01,<,0.01,0,11.9,0,0.014,<,0.01,0,0.08,27.4,44.5,72.2,16,1.24,1.61,Yes,,
6,12,EOS M 290,EOS parameter dev.,370,1050,60,0.12,100,Tensile bars ,,0,Stripes,,,,,,,,,,,,HT,,413,34.4,,,,,,27.216,48.94179894,,,AlMgty90,12,0,0,0.07,0,0.07,<,0.01,<,0.01,0,11.9,0,0.014,<,0.01,0,0.08,27.4,44.5,72.2,16,1.24,1.61,Yes,,
6,13,EOS M 290,EOS parameter dev.,370,1050,60,0.12,100,Tensile bars ,,45,Stripes,,,,,,,,,,,,AB,,357,12.2,,,,,,27.216,48.94179894,,,AlMgty90,12,0,0,0.07,0,0.07,<,0.01,<,0.01,0,11.9,0,0.014,<,0.01,0,0.08,27.4,44.5,72.2,16,1.24,1.61,Yes,,
6,14,EOS M 290,EOS parameter dev.,370,1050,60,0.12,100,Tensile bars ,,45,Stripes,,,,,,,,,,,,AB,,359,11.9,,,,,,27.216,48.94179894,,,AlMgty90,12,0,0,0.07,0,0.07,<,0.01,<,0.01,0,11.9,0,0.014,<,0.01,0,0.08,27.4,44.5,72.2,16,1.24,1.61,Yes,,
6,15,EOS M 290,EOS parameter dev.,370,1050,60,0.12,100,Tensile bars ,,45,Stripes,,,,,,,,,,,,AB,149,375,14.3,,,,,,27.216,48.94179894,,,AlMgty90,12,0,0,0.07,0,0.07,<,0.01,<,0.01,0,11.9,0,0.014,<,0.01,0,0.08,27.4,44.5,72.2,16,1.24,1.61,Yes,,
6,16,EOS M 290,EOS parameter dev.,370,1050,60,0.12,100,Tensile bars ,,45,Stripes,,,,,,,,,,,,HT,216,383,25.6,,,,,,27.216,48.94179894,,,AlMgty90,12,0,0,0.07,0,0.07,<,0.01,<,0.01,0,11.9,0,0.014,<,0.01,0,0.08,27.4,44.5,72.2,16,1.24,1.61,Yes,,
6,17,EOS M 290,EOS parameter dev.,370,1050,60,0.12,100,Tensile bars ,,45,Stripes,,,,,,,,,,,,HT,,,,,,,,,27.216,48.94179894,,,AlMgty90,12,0,0,0.07,0,0.07,<,0.01,<,0.01,0,11.9,0,0.014,<,0.01,0,0.08,27.4,44.5,72.2,16,1.24,1.61,Yes,,
6,18,EOS M 290,EOS parameter dev.,370,1050,60,0.12,100,Tensile bars ,,45,Stripes,,,,,,,,,,,,HT,211,391,27.6,,,,,,27.216,48.94179894,,,AlMgty90,12,0,0,0.07,0,0.07,<,0.01,<,0.01,0,11.9,0,0.014,<,0.01,0,0.08,27.4,44.5,72.2,16,1.24,1.61,Yes,,
6,19,EOS M 290,EOS parameter dev.,370,1050,60,0.12,100,Mushroom sample,,,Stripes,,,,,,,,,,,,,,,,,,,,,27.216,48.94179894,,,AlMgty90,12,0,0,0.07,0,0.07,<,0.01,<,0.01,0,11.9,0,0.014,<,0.01,0,0.08,27.4,44.5,72.2,16,1.24,1.61,Yes,,
6,20,EOS M 290,EOS parameter dev.,370,1050,60,0.12,100,Density cube,,,Stripes,,,,,,,,,,,,,,,,,,,,,27.216,48.94179894,,,AlMgty90,12,0,0,0.07,0,0.07,<,0.01,<,0.01,0,11.9,0,0.014,<,0.01,0,0.08,27.4,44.5,72.2,16,1.24,1.61,Yes,,
6,21,EOS M 290,EOS parameter dev.,370,1050,60,0.12,100,Density cube,,,Stripes,,,,,,,,,,,,,,,,,,,,,27.216,48.94179894,,,AlMgty90,12,0,0,0.07,0,0.07,<,0.01,<,0.01,0,11.9,0,0.014,<,0.01,0,0.08,27.4,44.5,72.2,16,1.24,1.61,Yes,,
6,22,EOS M 290,EOS parameter dev.,370,1050,60,0.12,100,Conical,,,Stripes,,,,,,,,,,,,,,,,,,,,,27.216,48.94179894,,,AlMgty90,12,0,0,0.07,0,0.07,<,0.01,<,0.01,0,11.9,0,0.014,<,0.01,0,0.08,27.4,44.5,72.2,16,1.24,1.61,Yes,,
6,23,EOS M 290,EOS parameter dev.,370,1050,60,0.12,100,Thin wall ,,,Stripes,,,,,,,,,,,,,,,,,,,,,27.216,48.94179894,,,AlMgty90,12,0,0,0.07,0,0.07,<,0.01,<,0.01,0,11.9,0,0.014,<,0.01,0,0.08,27.4,44.5,72.2,16,1.24,1.61,Yes,,
6,24,EOS M 290,EOS parameter dev.,370,1050,60,0.12,100,Thin wall ,,,Stripes,,,,,,,,,,,,,,,,,,,,,27.216,48.94179894,,,AlMgty90,12,0,0,0.07,0,0.07,<,0.01,<,0.01,0,11.9,0,0.014,<,0.01,0,0.08,27.4,44.5,72.2,16,1.24,1.61,Yes,,
6,25,EOS M 290,EOS parameter dev.,370,1050,60,0.12,100,Thin wall ,,,Stripes,,,,,,,,,,,,,,,,,,,,,27.216,48.94179894,,,AlMgty90,12,0,0,0.07,0,0.07,<,0.01,<,0.01,0,11.9,0,0.014,<,0.01,0,0.08,27.4,44.5,72.2,16,1.24,1.61,Yes,,
6,26,EOS M 290,EOS parameter dev.,370,1050,60,0.12,100,Thin wall ,,,Stripes,,,,,,,,,,,,,,,,,,,,,27.216,48.94179894,,,AlMgty90,12,0,0,0.07,0,0.07,<,0.01,<,0.01,0,11.9,0,0.014,<,0.01,0,0.08,27.4,44.5,72.2,16,1.24,1.61,Yes,,
6,27,EOS M 290,EOS parameter dev.,370,1050,60,0.12,100,Thin wall ,,,Stripes,,,,,,,,,,,,,,,,,,,,,27.216,48.94179894,,,AlMgty90,12,0,0,0.07,0,0.07,<,0.01,<,0.01,0,11.9,0,0.014,<,0.01,0,0.08,27.4,44.5,72.2,16,1.24,1.61,Yes,,
6,28,EOS M 290,EOS parameter dev.,370,1050,60,0.12,100,Thin wall ,,,Stripes,,,,,,,,,,,,,,,,,,,,,27.216,48.94179894,,,AlMgty90,12,0,0,0.07,0,0.07,<,0.01,<,0.01,0,11.9,0,0.014,<,0.01,0,0.08,27.4,44.5,72.2,16,1.24,1.61,Yes,,
6,29,EOS M 290,EOS parameter dev.,370,1050,60,0.12,100,Thin wall ,,,Stripes,,,,,,,,,,,,,,,,,,,,,27.216,48.94179894,,,AlMgty90,12,0,0,0.07,0,0.07,<,0.01,<,0.01,0,11.9,0,0.014,<,0.01,0,0.08,27.4,44.5,72.2,16,1.24,1.61,Yes,,
6,30,EOS M 290,EOS parameter dev.,370,1250,60,0.1,100,Tensile bars ,,90,Stripes,,,,,,,,,,,,AB,226,332,9.7,,,,,,27,49.33333333,,,AlMgty90,12,0,0,0.07,0,0.07,<,0.01,<,0.01,0,11.9,0,0.014,<,0.01,0,0.08,27.4,44.5,72.2,16,1.24,1.61,Yes,,
6,31,EOS M 290,EOS parameter dev.,370,1250,60,0.1,100,Tensile bars ,,90,Stripes,,,,,,,,,,,,AB,,313,7.6,,,,,,27,49.33333333,,,AlMgty90,12,0,0,0.07,0,0.07,<,0.01,<,0.01,0,11.9,0,0.014,<,0.01,0,0.08,27.4,44.5,72.2,16,1.24,1.61,Yes,,
6,32,EOS M 290,EOS parameter dev.,370,1250,60,0.1,100,Tensile bars ,,90,Stripes,,,,,,,,,,,,AB,,362,13.3,,,,,,27,49.33333333,,,AlMgty90,12,0,0,0.07,0,0.07,<,0.01,<,0.01,0,11.9,0,0.014,<,0.01,0,0.08,27.4,44.5,72.2,16,1.24,1.61,Yes,,
6,33,EOS M 290,EOS parameter dev.,370,1250,60,0.1,100,Tensile bars ,,90,Stripes,,,,,,,,,,,,HT,180,373,33.8,,,,,,27,49.33333333,,,AlMgty90,12,0,0,0.07,0,0.07,<,0.01,<,0.01,0,11.9,0,0.014,<,0.01,0,0.08,27.4,44.5,72.2,16,1.24,1.61,Yes,,
6,34,EOS M 290,EOS parameter dev.,370,1250,60,0.1,100,Tensile bars ,,90,Stripes,,,,,,,,,,,,HT,,374,40.6,,,,,,27,49.33333333,,,AlMgty90,12,0,0,0.07,0,0.07,<,0.01,<,0.01,0,11.9,0,0.014,<,0.01,0,0.08,27.4,44.5,72.2,16,1.24,1.61,Yes,,
6,35,EOS M 290,EOS parameter dev.,370,1250,60,0.1,100,Tensile bars ,,90,Stripes,,,,,,,,,,,,HT,183,371,32.9,,,,,,27,49.33333333,,,AlMgty90,12,0,0,0.07,0,0.07,<,0.01,<,0.01,0,11.9,0,0.014,<,0.01,0,0.08,27.4,44.5,72.2,16,1.24,1.61,Yes,,
6,36,EOS M 290,EOS parameter dev.,370,1250,60,0.1,100,Tensile bars ,,0,Stripes,,,,,,,,,,,,AB,,368,12.7,,,,,,27,49.33333333,,,AlMgty90,12,0,0,0.07,0,0.07,<,0.01,<,0.01,0,11.9,0,0.014,<,0.01,0,0.08,27.4,44.5,72.2,16,1.24,1.61,Yes,,
6,37,EOS M 290,EOS parameter dev.,370,1250,60,0.1,100,Tensile bars ,,0,Stripes,,,,,,,,,,,,AB,,373,14.8,,,,,,27,49.33333333,,,AlMgty90,12,0,0,0.07,0,0.07,<,0.01,<,0.01,0,11.9,0,0.014,<,0.01,0,0.08,27.4,44.5,72.2,16,1.24,1.61,Yes,,
6,38,EOS M 290,EOS parameter dev.,370,1250,60,0.1,100,Tensile bars ,,0,Stripes,,,,,,,,,,,,AB,,363,11.7,,,,,,27,49.33333333,,,AlMgty90,12,0,0,0.07,0,0.07,<,0.01,<,0.01,0,11.9,0,0.014,<,0.01,0,0.08,27.4,44.5,72.2,16,1.24,1.61,Yes,,
6,39,EOS M 290,EOS parameter dev.,370,1250,60,0.1,100,Tensile bars ,,0,Stripes,,,,,,,,,,,,HT,201,398,29.5,,,,,,27,49.33333333,,,AlMgty90,12,0,0,0.07,0,0.07,<,0.01,<,0.01,0,11.9,0,0.014,<,0.01,0,0.08,27.4,44.5,72.2,16,1.24,1.61,Yes,,
6,40,EOS M 290,EOS parameter dev.,370,1250,60,0.1,100,Tensile bars ,,0,Stripes,,,,,,,,,,,,HT,,417,38.7,,,,,,27,49.33333333,,,AlMgty90,12,0,0,0.07,0,0.07,<,0.01,<,0.01,0,11.9,0,0.014,<,0.01,0,0.08,27.4,44.5,72.2,16,1.24,1.61,Yes,,
6,41,EOS M 290,EOS parameter dev.,370,1250,60,0.1,100,Tensile bars ,,0,Stripes,,,,,,,,,,,,HT,,409,33.9,,,,,,27,49.33333333,,,AlMgty90,12,0,0,0.07,0,0.07,<,0.01,<,0.01,0,11.9,0,0.014,<,0.01,0,0.08,27.4,44.5,72.2,16,1.24,1.61,Yes,,
6,42,EOS M 290,EOS parameter dev.,370,1250,60,0.1,100,Tensile bars ,,45,Stripes,,,,,,,,,,,,AB,240,347,8.9,,,,,,27,49.33333333,,,AlMgty90,12,0,0,0.07,0,0.07,<,0.01,<,0.01,0,11.9,0,0.014,<,0.01,0,0.08,27.4,44.5,72.2,16,1.24,1.61,Yes,,
6,43,EOS M 290,EOS parameter dev.,370,1250,60,0.1,100,Tensile bars ,,45,Stripes,,,,,,,,,,,,AB,,,,,,,,,27,49.33333333,,,AlMgty90,12,0,0,0.07,0,0.07,<,0.01,<,0.01,0,11.9,0,0.014,<,0.01,0,0.08,27.4,44.5,72.2,16,1.24,1.61,Yes,,
6,44,EOS M 290,EOS parameter dev.,370,1250,60,0.1,100,Tensile bars ,,45,Stripes,,,,,,,,,,,,AB,,353,12,,,,,,27,49.33333333,,,AlMgty90,12,0,0,0.07,0,0.07,<,0.01,<,0.01,0,11.9,0,0.014,<,0.01,0,0.08,27.4,44.5,72.2,16,1.24,1.61,Yes,,
6,45,EOS M 290,EOS parameter dev.,370,1250,60,0.1,100,Tensile bars ,,45,Stripes,,,,,,,,,,,,HT,223,421,39.2,,,,,,27,49.33333333,,,AlMgty90,12,0,0,0.07,0,0.07,<,0.01,<,0.01,0,11.9,0,0.014,<,0.01,0,0.08,27.4,44.5,72.2,16,1.24,1.61,Yes,,
6,46,EOS M 290,EOS parameter dev.,370,1250,60,0.1,100,Tensile bars ,,45,Stripes,,,,,,,,,,,,HT,,395,28.3,,,,,,27,49.33333333,,,AlMgty90,12,0,0,0.07,0,0.07,<,0.01,<,0.01,0,11.9,0,0.014,<,0.01,0,0.08,27.4,44.5,72.2,16,1.24,1.61,Yes,,
6,47,EOS M 290,EOS parameter dev.,370,1250,60,0.1,100,Tensile bars ,,45,Stripes,,,,,,,,,,,,HT,,396,28.1,,,,,,27,49.33333333,,,AlMgty90,12,0,0,0.07,0,0.07,<,0.01,<,0.01,0,11.9,0,0.014,<,0.01,0,0.08,27.4,44.5,72.2,16,1.24,1.61,Yes,,
6,48,EOS M 290,EOS parameter dev.,370,1250,60,0.1,100,Mushroom sample,,--,Stripes,,,,,,,,,,,,,,,,,,,,,27,49.33333333,,,AlMgty90,12,0,0,0.07,0,0.07,<,0.01,<,0.01,0,11.9,0,0.014,<,0.01,0,0.08,27.4,44.5,72.2,16,1.24,1.61,Yes,,
6,49,EOS M 290,EOS parameter dev.,370,1250,60,0.1,100,Density cube,,--,Stripes,,,,,,,,,,,,,,,,,,,,,27,49.33333333,,,AlMgty90,12,0,0,0.07,0,0.07,<,0.01,<,0.01,0,11.9,0,0.014,<,0.01,0,0.08,27.4,44.5,72.2,16,1.24,1.61,Yes,,
6,50,EOS M 290,EOS parameter dev.,370,1250,60,0.1,100,Density cube,,--,Stripes,,,,,,,,,,,,,,,,,,,,,27,49.33333333,,,AlMgty90,12,0,0,0.07,0,0.07,<,0.01,<,0.01,0,11.9,0,0.014,<,0.01,0,0.08,27.4,44.5,72.2,16,1.24,1.61,Yes,,
6,51,EOS M 290,EOS parameter dev.,370,1250,60,0.1,100,Conical,,--,Stripes,,,,,,,,,,,,,,,,,,,,,27,49.33333333,,,AlMgty90,12,0,0,0.07,0,0.07,<,0.01,<,0.01,0,11.9,0,0.014,<,0.01,0,0.08,27.4,44.5,72.2,16,1.24,1.61,Yes,,
6,52,EOS M 290,EOS parameter dev.,370,1250,60,0.1,100,Conical,,--,Stripes,,,,,,,,,,,,,,,,,,,,,27,49.33333333,,,AlMgty90,12,0,0,0.07,0,0.07,<,0.01,<,0.01,0,11.9,0,0.014,<,0.01,0,0.08,27.4,44.5,72.2,16,1.24,1.61,Yes,,
6,53,EOS M 290,EOS parameter dev.,370,1250,60,0.1,100,Thin wall ,,--,Stripes,,,,,,,,,,,,,,,,,,,,,27,49.33333333,,,AlMgty90,12,0,0,0.07,0,0.07,<,0.01,<,0.01,0,11.9,0,0.014,<,0.01,0,0.08,27.4,44.5,72.2,16,1.24,1.61,Yes,,
6,54,EOS M 290,EOS parameter dev.,370,1250,60,0.1,100,Thin wall ,,--,Stripes,,,,,,,,,,,,,,,,,,,,,27,49.33333333,,,AlMgty90,12,0,0,0.07,0,0.07,<,0.01,<,0.01,0,11.9,0,0.014,<,0.01,0,0.08,27.4,44.5,72.2,16,1.24,1.61,Yes,,
6,55,EOS M 290,EOS parameter dev.,370,1250,60,0.1,100,Thin wall ,,--,Stripes,,,,,,,,,,,,,,,,,,,,,27,49.33333333,,,AlMgty90,12,0,0,0.07,0,0.07,<,0.01,<,0.01,0,11.9,0,0.014,<,0.01,0,0.08,27.4,44.5,72.2,16,1.24,1.61,Yes,,
6,56,EOS M 290,EOS parameter dev.,370,1250,60,0.1,100,Thin wall ,,--,Stripes,,,,,,,,,,,,,,,,,,,,,27,49.33333333,,,AlMgty90,12,0,0,0.07,0,0.07,<,0.01,<,0.01,0,11.9,0,0.014,<,0.01,0,0.08,27.4,44.5,72.2,16,1.24,1.61,Yes,,
6,57,EOS M 290,EOS parameter dev.,370,1250,60,0.1,100,Thin wall ,,--,Stripes,,,,,,,,,,,,,,,,,,,,,27,49.33333333,,,AlMgty90,12,0,0,0.07,0,0.07,<,0.01,<,0.01,0,11.9,0,0.014,<,0.01,0,0.08,27.4,44.5,72.2,16,1.24,1.61,Yes,,
6,58,EOS M 290,EOS parameter dev.,370,1250,60,0.1,100,Thin wall ,,--,Stripes,,,,,,,,,,,,,,,,,,,,,27,49.33333333,,,AlMgty90,12,0,0,0.07,0,0.07,<,0.01,<,0.01,0,11.9,0,0.014,<,0.01,0,0.08,27.4,44.5,72.2,16,1.24,1.61,Yes,,
6,59,EOS M 290,EOS parameter dev.,370,1250,60,0.1,100,Thin wall ,,--,Stripes,,,,,,,,,,,,,,,,,,,,,27,49.33333333,,,AlMgty90,12,0,0,0.07,0,0.07,<,0.01,<,0.01,0,11.9,0,0.014,<,0.01,0,0.08,27.4,44.5,72.2,16,1.24,1.61,Yes,,
6,60,EOS M 290,EOS parameter dev.,370,1250,60,0.1,100,,,,Stripes,,,,,,,,,,,,,,,,,,,,,27,49.33333333,,,AlMgty90,12,0,0,0.07,0,0.07,<,0.01,<,0.01,0,11.9,0,0.014,<,0.01,0,0.08,27.4,44.5,72.2,16,1.24,1.61,Yes,,
6,61,EOS M 290,EOS parameter dev.,370,1250,60,0.1,100,,,,Stripes,,,,,,,,,,,,,,,,,,,,,27,49.33333333,,,AlMgty90,12,0,0,0.07,0,0.07,<,0.01,<,0.01,0,11.9,0,0.014,<,0.01,0,0.08,27.4,44.5,72.2,16,1.24,1.61,Yes,,
7,1,EOS M 290,EOS parameter dev.,370,1175,50,0.1,100,--,,--,Stripes,,,,,,,,,,,,,,,,,,,,,21.15,62.9787234,,,AlMgty90,7,-1,0,0.142,0,0.0676,0,0.002,0,0.0055,0,11.8,0,0.0038,0,0,0,0.012,0,38.8,0,0,0,0,Yes,,
7,2,EOS M 290,EOS parameter dev.,370,1175,50,0.1,100,--,,--,Stripes,,,,,,,,,,,,,,,,,,,,,21.15,62.9787234,,,AlMgty90,7,-1,0,0.142,0,0.0676,0,0.002,0,0.0055,0,11.8,0,0.0038,0,0,0,0.012,0,38.8,0,0,0,0,Yes,,
7,3,EOS M 290,EOS parameter dev.,370,1175,50,0.1,100,--,,--,Stripes,,,,,,,,,,,,,,,,,,,,,21.15,62.9787234,,,AlMgty90,7,-1,0,0.142,0,0.0676,0,0.002,0,0.0055,0,11.8,0,0.0038,0,0,0,0.012,0,38.8,0,0,0,0,Yes,,
7,4,EOS M 290,EOS parameter dev.,370,1175,50,0.1,100,--,,--,Stripes,,,,,,,,,,,,,,,,,,,,,21.15,62.9787234,,,AlMgty90,7,-1,0,0.142,0,0.0676,0,0.002,0,0.0055,0,11.8,0,0.0038,0,0,0,0.012,0,38.8,0,0,0,0,Yes,,
7,5,EOS M 290,EOS parameter dev.,370,1175,50,0.1,100,--,,--,Stripes,,,,,,,,,,,,,,,,,,,,,21.15,62.9787234,,,AlMgty90,7,-1,0,0.142,0,0.0676,0,0.002,0,0.0055,0,11.8,0,0.0038,0,0,0,0.012,0,38.8,0,0,0,0,Yes,,
7,6,EOS M 290,EOS parameter dev.,370,1175,50,0.1,100,--,,--,Stripes,,,,,,,,,,,,,,,,,,,,,21.15,62.9787234,,,AlMgty90,7,-1,0,0.142,0,0.0676,0,0.002,0,0.0055,0,11.8,0,0.0038,0,0,0,0.012,0,38.8,0,0,0,0,Yes,,
7,7,EOS M 290,EOS parameter dev.,370,1175,50,0.1,100,--,,--,Stripes,,,,,,,,,,,,,,,,,,,,,21.15,62.9787234,,,AlMgty90,7,-1,0,0.142,0,0.0676,0,0.002,0,0.0055,0,11.8,0,0.0038,0,0,0,0.012,0,38.8,0,0,0,0,Yes,,
7,8,EOS M 290,EOS parameter dev.,370,1175,50,0.1,100,--,,--,Stripes,,,,,,,,,,,,,,,,,,,,,21.15,62.9787234,,,AlMgty90,7,-1,0,0.142,0,0.0676,0,0.002,0,0.0055,0,11.8,0,0.0038,0,0,0,0.012,0,38.8,0,0,0,0,Yes,,
7,9,EOS M 290,EOS parameter dev.,370,1175,50,0.1,100,--,,--,Stripes,,,,,,,,,,,,,,,,,,,,,21.15,62.9787234,,,AlMgty90,7,-1,0,0.142,0,0.0676,0,0.002,0,0.0055,0,11.8,0,0.0038,0,0,0,0.012,0,38.8,0,0,0,0,Yes,,
7,10,EOS M 290,EOS parameter dev.,370,1175,50,0.1,100,--,,--,Stripes,,,,,,,,,,,,,,,,,,,,,21.15,62.9787234,,,AlMgty90,7,-1,0,0.142,0,0.0676,0,0.002,0,0.0055,0,11.8,0,0.0038,0,0,0,0.012,0,38.8,0,0,0,0,Yes,,
7,11,EOS M 290,EOS parameter dev.,370,1300,50,0.14,100,--,,--,Stripes,,,,,,,,,,,,,,,,,,,,,32.76,40.65934066,,,AlMgty90,7,-1,0,0.142,0,0.0676,0,0.002,0,0.0055,0,11.8,0,0.0038,0,0,0,0.012,0,38.8,0,0,0,0,Yes,,
7,12,EOS M 290,EOS parameter dev.,370,1300,50,0.14,100,--,,--,Stripes,,,,,,,,,,,,,,,,,,,,,32.76,40.65934066,,,AlMgty90,7,-1,0,0.142,0,0.0676,0,0.002,0,0.0055,0,11.8,0,0.0038,0,0,0,0.012,0,38.8,0,0,0,0,Yes,,
7,13,EOS M 290,EOS parameter dev.,370,1300,50,0.14,100,--,,--,Stripes,,,,,,,,,,,,,,,,,,,,,32.76,40.65934066,,,AlMgty90,7,-1,0,0.142,0,0.0676,0,0.002,0,0.0055,0,11.8,0,0.0038,0,0,0,0.012,0,38.8,0,0,0,0,Yes,,
7,14,EOS M 290,EOS parameter dev.,370,1300,50,0.14,100,--,,--,Stripes,,,,,,,,,,,,,,,,,,,,,32.76,40.65934066,,,AlMgty90,7,-1,0,0.142,0,0.0676,0,0.002,0,0.0055,0,11.8,0,0.0038,0,0,0,0.012,0,38.8,0,0,0,0,Yes,,
7,15,EOS M 290,EOS parameter dev.,370,1300,50,0.14,100,--,,--,Stripes,,,,,,,,,,,,,,,,,,,,,32.76,40.65934066,,,AlMgty90,7,-1,0,0.142,0,0.0676,0,0.002,0,0.0055,0,11.8,0,0.0038,0,0,0,0.012,0,38.8,0,0,0,0,Yes,,
7,16,EOS M 290,EOS parameter dev.,370,1300,50,0.14,100,--,,--,Stripes,,,,,,,,,,,,,,,,,,,,,32.76,40.65934066,,,AlMgty90,7,-1,0,0.142,0,0.0676,0,0.002,0,0.0055,0,11.8,0,0.0038,0,0,0,0.012,0,38.8,0,0,0,0,Yes,,
7,17,EOS M 290,EOS parameter dev.,370,1300,50,0.14,100,--,,--,Stripes,,,,,,,,,,,,,,,,,,,,,32.76,40.65934066,,,AlMgty90,7,-1,0,0.142,0,0.0676,0,0.002,0,0.0055,0,11.8,0,0.0038,0,0,0,0.012,0,38.8,0,0,0,0,Yes,,
7,18,EOS M 290,EOS parameter dev.,370,1300,50,0.14,100,--,,--,Stripes,,,,,,,,,,,,,,,,,,,,,32.76,40.65934066,,,AlMgty90,7,-1,0,0.142,0,0.0676,0,0.002,0,0.0055,0,11.8,0,0.0038,0,0,0,0.012,0,38.8,0,0,0,0,Yes,,
7,19,EOS M 290,EOS parameter dev.,370,1300,50,0.14,100,--,,--,Stripes,,,,,,,,,,,,,,,,,,,,,32.76,40.65934066,,,AlMgty90,7,-1,0,0.142,0,0.0676,0,0.002,0,0.0055,0,11.8,0,0.0038,0,0,0,0.012,0,38.8,0,0,0,0,Yes,,
7,20,EOS M 290,EOS parameter dev.,370,1300,50,0.14,100,--,,--,Stripes,,,,,,,,,,,,,,,,,,,,,32.76,40.65934066,,,AlMgty90,7,-1,0,0.142,0,0.0676,0,0.002,0,0.0055,0,11.8,0,0.0038,0,0,0,0.012,0,38.8,0,0,0,0,Yes,,
8,1,EOS M 290,EOS parameter dev.,370,1300,50,0.14,100,--,,--,Stripes,,,,,,,,,,,,,,,,,,,,,32.76,40.65934066,,,AlMgty90,12,-1,0,0.07,0,0.07,<,0.01,<,0.01,0,11.9,0,0.014,<,0.01,0,0.08,27.4,44.5,72.2,16,1.24,1.61,Not attempted,,
8,2,EOS M 290,EOS parameter dev.,370,1300,50,0.14,100,--,,--,Stripes,,,,,,,,,,,,,,,,,,,,,32.76,40.65934066,,,AlMgty90,12,-1,0,0.07,0,0.07,<,0.01,<,0.01,0,11.9,0,0.014,<,0.01,0,0.08,27.4,44.5,72.2,16,1.24,1.61,Not attempted,,
8,3,EOS M 290,EOS parameter dev.,370,1300,50,0.14,100,--,,--,Stripes,,,,,,,,,,,,,,,,,,,,,32.76,40.65934066,,,AlMgty90,12,-1,0,0.07,0,0.07,<,0.01,<,0.01,0,11.9,0,0.014,<,0.01,0,0.08,27.4,44.5,72.2,16,1.24,1.61,Not attempted,,
8,4,EOS M 290,EOS parameter dev.,370,1300,50,0.14,100,--,,--,Stripes,,,,,,,,,,,,,,,,,,,,,32.76,40.65934066,,,AlMgty90,12,-1,0,0.07,0,0.07,<,0.01,<,0.01,0,11.9,0,0.014,<,0.01,0,0.08,27.4,44.5,72.2,16,1.24,1.61,Not attempted,,
8,5,EOS M 290,EOS parameter dev.,370,1300,50,0.14,100,--,,--,Stripes,,,,,,,,,,,,,,,,,,,,,32.76,40.65934066,,,AlMgty90,12,-1,0,0.07,0,0.07,<,0.01,<,0.01,0,11.9,0,0.014,<,0.01,0,0.08,27.4,44.5,72.2,16,1.24,1.61,Not attempted,,
8,6,EOS M 290,EOS parameter dev.,370,1300,50,0.14,100,--,,--,Stripes,,,,,,,,,,,,,,,,,,,,,32.76,40.65934066,,,AlMgty90,12,-1,0,0.07,0,0.07,<,0.01,<,0.01,0,11.9,0,0.014,<,0.01,0,0.08,27.4,44.5,72.2,16,1.24,1.61,Not attempted,,
8,7,EOS M 290,EOS parameter dev.,370,1300,50,0.14,100,--,,--,Stripes,,,,,,,,,,,,,,,,,,,,,32.76,40.65934066,,,AlMgty90,12,-1,0,0.07,0,0.07,<,0.01,<,0.01,0,11.9,0,0.014,<,0.01,0,0.08,27.4,44.5,72.2,16,1.24,1.61,Not attempted,,
8,8,EOS M 290,EOS parameter dev.,370,1300,50,0.14,100,--,,--,Stripes,,,,,,,,,,,,,,,,,,,,,32.76,40.65934066,,,AlMgty90,12,-1,0,0.07,0,0.07,<,0.01,<,0.01,0,11.9,0,0.014,<,0.01,0,0.08,27.4,44.5,72.2,16,1.24,1.61,Not attempted,,
8,9,EOS M 290,EOS parameter dev.,370,1300,50,0.14,100,--,,--,Stripes,,,,,,,,,,,,,,,,,,,,,32.76,40.65934066,,,AlMgty90,12,-1,0,0.07,0,0.07,<,0.01,<,0.01,0,11.9,0,0.014,<,0.01,0,0.08,27.4,44.5,72.2,16,1.24,1.61,Not attempted,,
8,10,EOS M 290,EOS parameter dev.,370,1300,50,0.14,100,--,,--,Stripes,,,,,,,,,,,,,,,,,,,,,32.76,40.65934066,,,AlMgty90,12,-1,0,0.07,0,0.07,<,0.01,<,0.01,0,11.9,0,0.014,<,0.01,0,0.08,27.4,44.5,72.2,16,1.24,1.61,Not attempted,,
8,11,EOS M 290,EOS parameter dev.,370,1300,50,0.14,100,--,,--,Stripes,,,,,,,,,,,,,,,,,,,,,32.76,40.65934066,,,AlMgty90,12,-1,0,0.07,0,0.07,<,0.01,<,0.01,0,11.9,0,0.014,<,0.01,0,0.08,27.4,44.5,72.2,16,1.24,1.61,Not attempted,,
8,12,EOS M 290,EOS parameter dev.,370,1175,50,0.1,100,--,,--,Stripes,,,,,,,,,,,,,,,,,,,,,21.15,62.9787234,,,AlMgty90,12,-1,0,0.07,0,0.07,<,0.01,<,0.01,0,11.9,0,0.014,<,0.01,0,0.08,27.4,44.5,72.2,16,1.24,1.61,Not attempted,,
8,13,EOS M 290,EOS parameter dev.,370,1175,50,0.1,100,--,,--,Stripes,,,,,,,,,,,,,,,,,,,,,21.15,62.9787234,,,AlMgty90,12,-1,0,0.07,0,0.07,<,0.01,<,0.01,0,11.9,0,0.014,<,0.01,0,0.08,27.4,44.5,72.2,16,1.24,1.61,Not attempted,,
8,14,EOS M 290,EOS parameter dev.,370,1175,50,0.1,100,--,,--,Stripes,,,,,,,,,,,,,,,,,,,,,21.15,62.9787234,,,AlMgty90,12,-1,0,0.07,0,0.07,<,0.01,<,0.01,0,11.9,0,0.014,<,0.01,0,0.08,27.4,44.5,72.2,16,1.24,1.61,Not attempted,,
8,15,EOS M 290,EOS parameter dev.,370,1175,50,0.1,100,--,,--,Stripes,,,,,,,,,,,,,,,,,,,,,21.15,62.9787234,,,AlMgty90,12,-1,0,0.07,0,0.07,<,0.01,<,0.01,0,11.9,0,0.014,<,0.01,0,0.08,27.4,44.5,72.2,16,1.24,1.61,Not attempted,,
8,16,EOS M 290,EOS parameter dev.,370,1175,50,0.1,100,--,,--,Stripes,,,,,,,,,,,,,,,,,,,,,21.15,62.9787234,,,AlMgty90,12,-1,0,0.07,0,0.07,<,0.01,<,0.01,0,11.9,0,0.014,<,0.01,0,0.08,27.4,44.5,72.2,16,1.24,1.61,Not attempted,,
8,17,EOS M 290,EOS parameter dev.,370,1175,50,0.1,100,--,,--,Stripes,,,,,,,,,,,,,,,,,,,,,21.15,62.9787234,,,AlMgty90,12,-1,0,0.07,0,0.07,<,0.01,<,0.01,0,11.9,0,0.014,<,0.01,0,0.08,27.4,44.5,72.2,16,1.24,1.61,Not attempted,,
8,18,EOS M 290,EOS parameter dev.,370,1175,50,0.1,100,--,,--,Stripes,,,,,,,,,,,,,,,,,,,,,21.15,62.9787234,,,AlMgty90,12,-1,0,0.07,0,0.07,<,0.01,<,0.01,0,11.9,0,0.014,<,0.01,0,0.08,27.4,44.5,72.2,16,1.24,1.61,Not attempted,,
8,19,EOS M 290,EOS parameter dev.,370,1175,50,0.1,100,--,,--,Stripes,,,,,,,,,,,,,,,,,,,,,21.15,62.9787234,,,AlMgty90,12,-1,0,0.07,0,0.07,<,0.01,<,0.01,0,11.9,0,0.014,<,0.01,0,0.08,27.4,44.5,72.2,16,1.24,1.61,Not attempted,,
8,20,EOS M 290,EOS parameter dev.,370,1175,50,0.1,100,--,,--,Stripes,,,,,,,,,,,,,,,,,,,,,21.15,62.9787234,,,AlMgty90,12,-1,0,0.07,0,0.07,<,0.01,<,0.01,0,11.9,0,0.014,<,0.01,0,0.08,27.4,44.5,72.2,16,1.24,1.61,Not attempted,,
8,21,EOS M 290,EOS parameter dev.,370,1175,50,0.1,100,--,,--,Stripes,,,,,,,,,,,,,,,,,,,,,21.15,62.9787234,,,AlMgty90,12,-1,0,0.07,0,0.07,<,0.01,<,0.01,0,11.9,0,0.014,<,0.01,0,0.08,27.4,44.5,72.2,16,1.24,1.61,Not attempted,,
8,22,EOS M 290,EOS parameter dev.,370,1175,50,0.1,100,--,,--,Stripes,,,,,,,,,,,,,,,,,,,,,21.15,62.9787234,,,AlMgty90,12,-1,0,0.07,0,0.07,<,0.01,<,0.01,0,11.9,0,0.014,<,0.01,0,0.08,27.4,44.5,72.2,16,1.24,1.61,Not attempted,,
9,1,EOS M 290,EOS parameter dev.,370,1175,50,0.1,100,Demo,Demo,,Stripes,,,,,,,,,,,,,,,,,,,,,21.15,62.9787234,,,AlMgty90,12,0,0,0.07,0,0.07,<,0.01,<,0.01,0,11.9,0,0.014,<,0.01,0,0.08,27.4,44.5,72.2,16,1.24,1.61,Yes but wiper damage and surface defects,,
10,1,EOS M 290,EOS parameter dev.,370,1300,50,0.14,100,Density cube,Supports,,Chess,,,0.01,,,,,,,,,,,,,,,,,,32.76,40.65934066,,,AlMgty90,12,-2,0,0.07,0,0.07,<,0.01,<,0.01,0,11.9,0,0.014,<,0.01,0,0.08,27.4,44.5,72.2,16,1.24,1.61,Yes,,
10,2,EOS M 290,EOS parameter dev.,370,1300,50,0.14,100,Density cube,Supports,,Stripes,,,0.01,,,,,,,,,,,,,,,,,,32.76,40.65934066,,,AlMgty90,12,-2,0,0.07,0,0.07,<,0.01,<,0.01,0,11.9,0,0.014,<,0.01,0,0.08,27.4,44.5,72.2,16,1.24,1.61,Yes,,
10,3,EOS M 290,EOS parameter dev.,370,1300,50,0.14,100,Density cube,Supports,,Stripes,220,1450,0,,,,,,,,,,,,,,,,,,32.76,40.65934066,,,AlMgty90,12,-2,0,0.07,0,0.07,<,0.01,<,0.01,0,11.9,0,0.014,<,0.01,0,0.08,27.4,44.5,72.2,16,1.24,1.61,Yes,,
10,4,EOS M 290,EOS parameter dev.,370,1300,50,0.14,100,Density cube,Supports,,Stripes,220,1600,0,,,,,,,,,,,,,,,,,,32.76,40.65934066,,,AlMgty90,12,-2,0,0.07,0,0.07,<,0.01,<,0.01,0,11.9,0,0.014,<,0.01,0,0.08,27.4,44.5,72.2,16,1.24,1.61,Yes,,
10,5,EOS M 290,EOS parameter dev.,370,1300,50,0.14,100,Density cube,Supports,,Stripes,220,1750,0,,,,,,,,,,,,,,,,,,32.76,40.65934066,,,AlMgty90,12,-2,0,0.07,0,0.07,<,0.01,<,0.01,0,11.9,0,0.014,<,0.01,0,0.08,27.4,44.5,72.2,16,1.24,1.61,Yes,,
10,6,EOS M 290,EOS parameter dev.,370,1300,50,0.14,100,Density cube,Supports,,Stripes,220,1900,0,,,,,,,,,,,,,,,,,,32.76,40.65934066,,,AlMgty90,12,-2,0,0.07,0,0.07,<,0.01,<,0.01,0,11.9,0,0.014,<,0.01,0,0.08,27.4,44.5,72.2,16,1.24,1.61,Yes,,
10,7,EOS M 290,EOS parameter dev.,370,1300,50,0.14,100,Density cube,Supports,,Stripes,220,2050,0,,,,,,,,,,,,,,,,,,32.76,40.65934066,,,AlMgty90,12,-2,0,0.07,0,0.07,<,0.01,<,0.01,0,11.9,0,0.014,<,0.01,0,0.08,27.4,44.5,72.2,16,1.24,1.61,Yes,,
10,8,EOS M 290,EOS parameter dev.,370,1300,50,0.14,100,Density cube,Supports,,Stripes,220,2200,0,,,,,,,,,,,,,,,,,,32.76,40.65934066,,,AlMgty90,12,-2,0,0.07,0,0.07,<,0.01,<,0.01,0,11.9,0,0.014,<,0.01,0,0.08,27.4,44.5,72.2,16,1.24,1.61,Yes,,
10,9,EOS M 290,EOS parameter dev.,370,1300,50,0.14,100,Density cube,Supports,,Stripes,250,1450,0,,,,,,,,,,,,,,,,,,32.76,40.65934066,,,AlMgty90,12,-2,0,0.07,0,0.07,<,0.01,<,0.01,0,11.9,0,0.014,<,0.01,0,0.08,27.4,44.5,72.2,16,1.24,1.61,Yes,,
10,10,EOS M 290,EOS parameter dev.,370,1300,50,0.14,100,Density cube,Supports,,Stripes,250,1600,0,,,,,,,,,,,,,,,,,,32.76,40.65934066,,,AlMgty90,12,-2,0,0.07,0,0.07,<,0.01,<,0.01,0,11.9,0,0.014,<,0.01,0,0.08,27.4,44.5,72.2,16,1.24,1.61,Yes,,
10,11,EOS M 290,EOS parameter dev.,370,1300,50,0.14,100,Density cube,Supports,,Stripes,250,1750,0,,,,,,,,,,,,,,,,,,32.76,40.65934066,,,AlMgty90,12,-2,0,0.07,0,0.07,<,0.01,<,0.01,0,11.9,0,0.014,<,0.01,0,0.08,27.4,44.5,72.2,16,1.24,1.61,Yes,,
10,12,EOS M 290,EOS parameter dev.,370,1300,50,0.14,100,Density cube,Supports,,Stripes,250,1900,0,,,,,,,,,,,,,,,,,,32.76,40.65934066,,,AlMgty90,12,-2,0,0.07,0,0.07,<,0.01,<,0.01,0,11.9,0,0.014,<,0.01,0,0.08,27.4,44.5,72.2,16,1.24,1.61,Yes,,
10,13,EOS M 290,EOS parameter dev.,370,1300,50,0.14,100,Density cube,Supports,,Stripes,250,2050,0,,,,,,,,,,,,,,,,,,32.76,40.65934066,,,AlMgty90,12,-2,0,0.07,0,0.07,<,0.01,<,0.01,0,11.9,0,0.014,<,0.01,0,0.08,27.4,44.5,72.2,16,1.24,1.61,Yes,,
10,14,EOS M 290,EOS parameter dev.,370,1300,50,0.14,100,Density cube,Supports,,Stripes,250,2200,0,,,,,,,,,,,,,,,,,,32.76,40.65934066,,,AlMgty90,12,-2,0,0.07,0,0.07,<,0.01,<,0.01,0,11.9,0,0.014,<,0.01,0,0.08,27.4,44.5,72.2,16,1.24,1.61,Yes,,
10,15,EOS M 290,EOS parameter dev.,370,1300,50,0.14,100,Density cube,Supports,,Stripes,280,1450,0,,,,,,,,,,,,,,,,,,32.76,40.65934066,,,AlMgty90,12,-2,0,0.07,0,0.07,<,0.01,<,0.01,0,11.9,0,0.014,<,0.01,0,0.08,27.4,44.5,72.2,16,1.24,1.61,Yes,,
10,16,EOS M 290,EOS parameter dev.,370,1300,50,0.14,100,Density cube,Supports,,Stripes,280,1600,0,,,,,,,,,,,,,,,,,,32.76,40.65934066,,,AlMgty90,12,-2,0,0.07,0,0.07,<,0.01,<,0.01,0,11.9,0,0.014,<,0.01,0,0.08,27.4,44.5,72.2,16,1.24,1.61,Yes,,
10,17,EOS M 290,EOS parameter dev.,370,1300,50,0.14,100,Density cube,Supports,,Stripes,280,1750,0,,,,,,,,,,,,,,,,,,32.76,40.65934066,,,AlMgty90,12,-2,0,0.07,0,0.07,<,0.01,<,0.01,0,11.9,0,0.014,<,0.01,0,0.08,27.4,44.5,72.2,16,1.24,1.61,Yes,,
10,18,EOS M 290,EOS parameter dev.,370,1300,50,0.14,100,Density cube,Supports,,Stripes,280,1900,0,,,,,,,,,,,,,,,,,,32.76,40.65934066,,,AlMgty90,12,-2,0,0.07,0,0.07,<,0.01,<,0.01,0,11.9,0,0.014,<,0.01,0,0.08,27.4,44.5,72.2,16,1.24,1.61,Yes,,
10,19,EOS M 290,EOS parameter dev.,370,1300,50,0.14,100,Density cube,Supports,,Stripes,280,2050,0,,,,,,,,,,,,,,,,,,32.76,40.65934066,,,AlMgty90,12,-2,0,0.07,0,0.07,<,0.01,<,0.01,0,11.9,0,0.014,<,0.01,0,0.08,27.4,44.5,72.2,16,1.24,1.61,Yes,,
10,20,EOS M 290,EOS parameter dev.,370,1300,50,0.14,100,Density cube,Solid,,Stripes,280,2200,0,,,,,,,,,,,,,,,,,,32.76,40.65934066,,,AlMgty90,12,-2,0,0.07,0,0.07,<,0.01,<,0.01,0,11.9,0,0.014,<,0.01,0,0.08,27.4,44.5,72.2,16,1.24,1.61,Yes,,
10,21,EOS M 290,EOS parameter dev.,370,1300,50,0.14,100,Density cube,Solid,,Chess,,,0.01,,,,,,,,,,,,,,,,,,32.76,40.65934066,,,AlMgty90,12,-2,0,0.07,0,0.07,<,0.01,<,0.01,0,11.9,0,0.014,<,0.01,0,0.08,27.4,44.5,72.2,16,1.24,1.61,Yes,,
10,22,EOS M 290,EOS parameter dev.,370,1300,50,0.14,100,Density cube,Solid,,Stripes,,,0.01,,,,,,,,,,,,,,,,,,32.76,40.65934066,,,AlMgty90,12,-2,0,0.07,0,0.07,<,0.01,<,0.01,0,11.9,0,0.014,<,0.01,0,0.08,27.4,44.5,72.2,16,1.24,1.61,Yes,,
10,23,EOS M 290,EOS parameter dev.,370,1300,50,0.14,100,Density cube,Solid,,Stripes,310,1450,0,,,,,,,,,,,,,,,,,,32.76,40.65934066,,,AlMgty90,12,-2,0,0.07,0,0.07,<,0.01,<,0.01,0,11.9,0,0.014,<,0.01,0,0.08,27.4,44.5,72.2,16,1.24,1.61,Yes,,
10,24,EOS M 290,EOS parameter dev.,370,1300,50,0.14,100,Density cube,Solid,,Stripes,310,1600,0,,,,,,,,,,,,,,,,,,32.76,40.65934066,,,AlMgty90,12,-2,0,0.07,0,0.07,<,0.01,<,0.01,0,11.9,0,0.014,<,0.01,0,0.08,27.4,44.5,72.2,16,1.24,1.61,Yes,,
10,25,EOS M 290,EOS parameter dev.,370,1300,50,0.14,100,Density cube,Solid,,Stripes,310,1750,0,,,,,,,,,,,,,,,,,,32.76,40.65934066,,,AlMgty90,12,-2,0,0.07,0,0.07,<,0.01,<,0.01,0,11.9,0,0.014,<,0.01,0,0.08,27.4,44.5,72.2,16,1.24,1.61,Yes,,
10,26,EOS M 290,EOS parameter dev.,370,1300,50,0.14,100,Density cube,Solid,,Stripes,310,1900,0,,,,,,,,,,,,,,,,,,32.76,40.65934066,,,AlMgty90,12,-2,0,0.07,0,0.07,<,0.01,<,0.01,0,11.9,0,0.014,<,0.01,0,0.08,27.4,44.5,72.2,16,1.24,1.61,Yes,,
10,27,EOS M 290,EOS parameter dev.,370,1300,50,0.14,100,Density cube,Solid,,Stripes,310,2050,0,,,,,,,,,,,,,,,,,,32.76,40.65934066,,,AlMgty90,12,-2,0,0.07,0,0.07,<,0.01,<,0.01,0,11.9,0,0.014,<,0.01,0,0.08,27.4,44.5,72.2,16,1.24,1.61,Yes,,
10,28,EOS M 290,EOS parameter dev.,370,1300,50,0.14,100,Density cube,Solid,,Stripes,310,2200,0,,,,,,,,,,,,,,,,,,32.76,40.65934066,,,AlMgty90,12,-2,0,0.07,0,0.07,<,0.01,<,0.01,0,11.9,0,0.014,<,0.01,0,0.08,27.4,44.5,72.2,16,1.24,1.61,Yes,,
10,29,EOS M 290,EOS parameter dev.,370,1300,50,0.14,100,Density cube,Solid,,Stripes,340,1450,0,,,,,,,,,,,,,,,,,,32.76,40.65934066,,,AlMgty90,12,-2,0,0.07,0,0.07,<,0.01,<,0.01,0,11.9,0,0.014,<,0.01,0,0.08,27.4,44.5,72.2,16,1.24,1.61,Yes,,
10,30,EOS M 290,EOS parameter dev.,370,1300,50,0.14,100,Density cube,Solid,,Stripes,340,1600,0,,,,,,,,,,,,,,,,,,32.76,40.65934066,,,AlMgty90,12,-2,0,0.07,0,0.07,<,0.01,<,0.01,0,11.9,0,0.014,<,0.01,0,0.08,27.4,44.5,72.2,16,1.24,1.61,Yes,,
10,31,EOS M 290,EOS parameter dev.,370,1300,50,0.14,100,Density cube,Solid,,Stripes,340,1750,0,,,,,,,,,,,,,,,,,,32.76,40.65934066,,,AlMgty90,12,-2,0,0.07,0,0.07,<,0.01,<,0.01,0,11.9,0,0.014,<,0.01,0,0.08,27.4,44.5,72.2,16,1.24,1.61,Yes,,
10,32,EOS M 290,EOS parameter dev.,370,1300,50,0.14,100,Density cube,Solid,,Stripes,340,1900,0,,,,,,,,,,,,,,,,,,32.76,40.65934066,,,AlMgty90,12,-2,0,0.07,0,0.07,<,0.01,<,0.01,0,11.9,0,0.014,<,0.01,0,0.08,27.4,44.5,72.2,16,1.24,1.61,Yes,,
10,33,EOS M 290,EOS parameter dev.,370,1300,50,0.14,100,Density cube,Solid,,Stripes,340,2050,0,,,,,,,,,,,,,,,,,,32.76,40.65934066,,,AlMgty90,12,-2,0,0.07,0,0.07,<,0.01,<,0.01,0,11.9,0,0.014,<,0.01,0,0.08,27.4,44.5,72.2,16,1.24,1.61,Yes,,
10,34,EOS M 290,EOS parameter dev.,370,1300,50,0.14,100,Density cube,Solid,,Stripes,340,2200,0,,,,,,,,,,,,,,,,,,32.76,40.65934066,,,AlMgty90,12,-2,0,0.07,0,0.07,<,0.01,<,0.01,0,11.9,0,0.014,<,0.01,0,0.08,27.4,44.5,72.2,16,1.24,1.61,Yes,,
10,35,EOS M 290,EOS parameter dev.,370,1300,50,0.14,100,Density cube,Solid,,Stripes,370,1450,0,,,,,,,,,,,,,,,,,,32.76,40.65934066,,,AlMgty90,12,-2,0,0.07,0,0.07,<,0.01,<,0.01,0,11.9,0,0.014,<,0.01,0,0.08,27.4,44.5,72.2,16,1.24,1.61,Yes,,
10,36,EOS M 290,EOS parameter dev.,370,1300,50,0.14,100,Density cube,Solid,,Stripes,370,1600,0,,,,,,,,,,,,,,,,,,32.76,40.65934066,,,AlMgty90,12,-2,0,0.07,0,0.07,<,0.01,<,0.01,0,11.9,0,0.014,<,0.01,0,0.08,27.4,44.5,72.2,16,1.24,1.61,Yes,,
10,37,EOS M 290,EOS parameter dev.,370,1300,50,0.14,100,Density cube,Solid,,Stripes,370,1750,0,,,,,,,,,,,,,,,,,,32.76,40.65934066,,,AlMgty90,12,-2,0,0.07,0,0.07,<,0.01,<,0.01,0,11.9,0,0.014,<,0.01,0,0.08,27.4,44.5,72.2,16,1.24,1.61,Yes,,
10,38,EOS M 290,EOS parameter dev.,370,1300,50,0.14,100,Density cube,Solid,,Stripes,370,1900,0,,,,,,,,,,,,,,,,,,32.76,40.65934066,,,AlMgty90,12,-2,0,0.07,0,0.07,<,0.01,<,0.01,0,11.9,0,0.014,<,0.01,0,0.08,27.4,44.5,72.2,16,1.24,1.61,Yes,,
10,39,EOS M 290,EOS parameter dev.,370,1300,50,0.14,100,Density cube,Solid,,Stripes,370,2050,0,,,,,,,,,,,,,,,,,,32.76,40.65934066,,,AlMgty90,12,-2,0,0.07,0,0.07,<,0.01,<,0.01,0,11.9,0,0.014,<,0.01,0,0.08,27.4,44.5,72.2,16,1.24,1.61,Yes,,
10,40,EOS M 290,EOS parameter dev.,370,1300,50,0.14,100,Density cube,Solid,,Stripes,370,2200,0,,,,,,,,,,,,,,,,,,32.76,40.65934066,,,AlMgty90,12,-2,0,0.07,0,0.07,<,0.01,<,0.01,0,11.9,0,0.014,<,0.01,0,0.08,27.4,44.5,72.2,16,1.24,1.61,Yes,,
11,1,EOS M 290,EOS parameter dev.,325,1175,50,0.1,100,Density cube,Pyramide,,Stripes,,,-0.05,,,,,,,,,,,,,,,,0.374,,21.15,55.31914894,,99.626,AlMgty90,12,0,0,0.07,0,0.07,<,0.01,<,0.01,0,11.9,0,0.014,<,0.01,0,0.08,27.4,44.5,72.2,16,1.24,1.61,Yes,,
11,2,EOS M 290,EOS parameter dev.,325,1175,50,0.1,100,Density cube,Pyramide,,Stripes,,,-0.1,,,,,,,,,,,,,,,,0.133,,21.15,55.31914894,,99.867,AlMgty90,12,0,0,0.07,0,0.07,<,0.01,<,0.01,0,11.9,0,0.014,<,0.01,0,0.08,27.4,44.5,72.2,16,1.24,1.61,Yes,,
11,3,EOS M 290,EOS parameter dev.,325,1175,50,0.1,100,Density cube,Pyramide,,Stripes,,,-0.2,,,,,,,,,,,,,,,,0.216,,21.15,55.31914894,,99.784,AlMgty90,12,0,0,0.07,0,0.07,<,0.01,<,0.01,0,11.9,0,0.014,<,0.01,0,0.08,27.4,44.5,72.2,16,1.24,1.61,Yes,,
11,4,EOS M 290,EOS parameter dev.,350,1500,50,0.14,100,Density cube,Pyramide,,Stripes,,,-0.05,,,,,,,,,,,,,,,,0.281,,37.8,33.33333333,,99.719,AlMgty90,12,0,0,0.07,0,0.07,<,0.01,<,0.01,0,11.9,0,0.014,<,0.01,0,0.08,27.4,44.5,72.2,16,1.24,1.61,Yes,,
11,5,EOS M 290,EOS parameter dev.,350,1500,50,0.14,100,Density cube,Pyramide,,Stripes,,,-0.1,,,,,,,,,,,,,,,,0.858,,37.8,33.33333333,,99.142,AlMgty90,12,0,0,0.07,0,0.07,<,0.01,<,0.01,0,11.9,0,0.014,<,0.01,0,0.08,27.4,44.5,72.2,16,1.24,1.61,Yes,,
11,6,EOS M 290,EOS parameter dev.,350,1500,50,0.14,100,Density cube,Pyramide,,Stripes,,,-0.2,,,,,,,,,,,,,,,,1.438,,37.8,33.33333333,,98.562,AlMgty90,12,0,0,0.07,0,0.07,<,0.01,<,0.01,0,11.9,0,0.014,<,0.01,0,0.08,27.4,44.5,72.2,16,1.24,1.61,Yes,,
11,7,EOS M 290,EOS parameter dev.,325,1500,50,0.14,100,Density cube,Pyramide,,Stripes,,,-0.05,,,,,,,,,,,,,,,,1.616,,37.8,30.95238095,,98.384,AlMgty90,12,0,0,0.07,0,0.07,<,0.01,<,0.01,0,11.9,0,0.014,<,0.01,0,0.08,27.4,44.5,72.2,16,1.24,1.61,Yes,,
11,8,EOS M 290,EOS parameter dev.,325,1500,50,0.14,100,Density cube,Pyramide,,Stripes,,,-0.1,,,,,,,,,,,,,,,,1.554,,37.8,30.95238095,,98.446,AlMgty90,12,0,0,0.07,0,0.07,<,0.01,<,0.01,0,11.9,0,0.014,<,0.01,0,0.08,27.4,44.5,72.2,16,1.24,1.61,Yes,,
11,9,EOS M 290,EOS parameter dev.,325,1500,50,0.14,100,Density cube,Pyramide,,Stripes,,,-0.2,,,,,,,,,,,,,,,,0.605,,37.8,30.95238095,,99.395,AlMgty90,12,0,0,0.07,0,0.07,<,0.01,<,0.01,0,11.9,0,0.014,<,0.01,0,0.08,27.4,44.5,72.2,16,1.24,1.61,Yes,,
11,10,EOS M 290,EOS parameter dev.,350,1300,50,0.14,100,Density cube,Pyramide,,Stripes,,,-0.05,,,,,,,,,,,,,,,,0.491,,32.76,38.46153846,,99.509,AlMgty90,12,0,0,0.07,0,0.07,<,0.01,<,0.01,0,11.9,0,0.014,<,0.01,0,0.08,27.4,44.5,72.2,16,1.24,1.61,Yes,,
11,11,EOS M 290,EOS parameter dev.,350,1300,50,0.14,100,Density cube,Pyramide,,Stripes,,,-0.1,,,,,,,,,,,,,,,,1.308,,32.76,38.46153846,,98.692,AlMgty90,12,0,0,0.07,0,0.07,<,0.01,<,0.01,0,11.9,0,0.014,<,0.01,0,0.08,27.4,44.5,72.2,16,1.24,1.61,Yes,,
11,12,EOS M 290,EOS parameter dev.,350,1300,50,0.14,100,Density cube,Pyramide,,Stripes,,,-0.2,,,,,,,,,,,,,,,,1.634,,32.76,38.46153846,,98.366,AlMgty90,12,0,0,0.07,0,0.07,<,0.01,<,0.01,0,11.9,0,0.014,<,0.01,0,0.08,27.4,44.5,72.2,16,1.24,1.61,Yes,,
11,13,EOS M 290,EOS parameter dev.,325,1300,50,0.14,100,Density cube,Pyramide,,Stripes,,,-0.05,,,,,,,,,,,,,,,,1.286,,32.76,35.71428571,,98.714,AlMgty90,12,0,0,0.07,0,0.07,<,0.01,<,0.01,0,11.9,0,0.014,<,0.01,0,0.08,27.4,44.5,72.2,16,1.24,1.61,Yes,,
11,14,EOS M 290,EOS parameter dev.,325,1300,50,0.14,100,Density cube,Pyramide,,Stripes,,,-0.1,,,,,,,,,,,,,,,,0.537,,32.76,35.71428571,,99.463,AlMgty90,12,0,0,0.07,0,0.07,<,0.01,<,0.01,0,11.9,0,0.014,<,0.01,0,0.08,27.4,44.5,72.2,16,1.24,1.61,Yes,,
11,15,EOS M 290,EOS parameter dev.,325,1300,50,0.14,100,Density cube,Pyramide,,Stripes,,,-0.2,,,,,,,,,,,,,,,,0.342,,32.76,35.71428571,,99.658,AlMgty90,12,0,0,0.07,0,0.07,<,0.01,<,0.01,0,11.9,0,0.014,<,0.01,0,0.08,27.4,44.5,72.2,16,1.24,1.61,Yes,,
11,16,EOS M 290,EOS parameter dev.,350,1500,50,0.12,100,Density cube,Pyramide,,Stripes,,,-0.05,,,,,,,,,,,,,,,,1.095,,32.4,38.88888889,,98.905,AlMgty90,12,0,0,0.07,0,0.07,<,0.01,<,0.01,0,11.9,0,0.014,<,0.01,0,0.08,27.4,44.5,72.2,16,1.24,1.61,Yes,,
11,17,EOS M 290,EOS parameter dev.,350,1500,50,0.12,100,Density cube,Pyramide,,Stripes,,,-0.1,,,,,,,,,,,,,,,,1.15,,32.4,38.88888889,,98.85,AlMgty90,12,0,0,0.07,0,0.07,<,0.01,<,0.01,0,11.9,0,0.014,<,0.01,0,0.08,27.4,44.5,72.2,16,1.24,1.61,Yes,,
11,18,EOS M 290,EOS parameter dev.,350,1500,50,0.12,100,Density cube,Pyramide,,Stripes,,,-0.2,,,,,,,,,,,,,,,,1.094,,32.4,38.88888889,,98.906,AlMgty90,12,0,0,0.07,0,0.07,<,0.01,<,0.01,0,11.9,0,0.014,<,0.01,0,0.08,27.4,44.5,72.2,16,1.24,1.61,Yes,,
11,19,EOS M 290,EOS parameter dev.,325,1500,50,0.12,100,Density cube,Pyramide,,Stripes,,,-0.05,,,,,,,,,,,,,,,,0.245,,32.4,36.11111111,,99.755,AlMgty90,12,0,0,0.07,0,0.07,<,0.01,<,0.01,0,11.9,0,0.014,<,0.01,0,0.08,27.4,44.5,72.2,16,1.24,1.61,Yes,,
11,20,EOS M 290,EOS parameter dev.,325,1500,50,0.12,100,Density cube,Pyramide,,Stripes,,,-0.1,,,,,,,,,,,,,,,,0.237,,32.4,36.11111111,,99.763,AlMgty90,12,0,0,0.07,0,0.07,<,0.01,<,0.01,0,11.9,0,0.014,<,0.01,0,0.08,27.4,44.5,72.2,16,1.24,1.61,Yes,,
11,21,EOS M 290,EOS parameter dev.,325,1500,50,0.12,100,Density cube,Pyramide,,Stripes,,,-0.2,,,,,,,,,,,,,,,,0.683,,32.4,36.11111111,,99.317,AlMgty90,12,0,0,0.07,0,0.07,<,0.01,<,0.01,0,11.9,0,0.014,<,0.01,0,0.08,27.4,44.5,72.2,16,1.24,1.61,Yes,,
11,22,EOS M 290,EOS parameter dev.,350,1175,50,0.12,100,Density cube,Pyramide,,Stripes,,,-0.05,,,,,,,,,,,,,,,,0.767,,25.38,49.64539007,,99.233,AlMgty90,12,0,0,0.07,0,0.07,<,0.01,<,0.01,0,11.9,0,0.014,<,0.01,0,0.08,27.4,44.5,72.2,16,1.24,1.61,Yes,,
11,23,EOS M 290,EOS parameter dev.,350,1175,50,0.12,100,Density cube,Pyramide,,Stripes,,,-0.1,,,,,,,,,,,,,,,,0.211,,25.38,49.64539007,,99.789,AlMgty90,12,0,0,0.07,0,0.07,<,0.01,<,0.01,0,11.9,0,0.014,<,0.01,0,0.08,27.4,44.5,72.2,16,1.24,1.61,Yes,,
11,24,EOS M 290,EOS parameter dev.,350,1175,50,0.12,100,Density cube,Pyramide,,Stripes,,,-0.2,,,,,,,,,,,,,,,,0.212,,25.38,49.64539007,,99.788,AlMgty90,12,0,0,0.07,0,0.07,<,0.01,<,0.01,0,11.9,0,0.014,<,0.01,0,0.08,27.4,44.5,72.2,16,1.24,1.61,Yes,,
11,25,EOS M 290,EOS parameter dev.,325,1175,50,0.12,100,Density cube,Pyramide,,Stripes,,,-0.05,,,,,,,,,,,,,,,,0.533,,25.38,46.09929078,,99.467,AlMgty90,12,0,0,0.07,0,0.07,<,0.01,<,0.01,0,11.9,0,0.014,<,0.01,0,0.08,27.4,44.5,72.2,16,1.24,1.61,Yes,,
11,26,EOS M 290,EOS parameter dev.,325,1175,50,0.12,100,Density cube,Pyramide,,Stripes,,,-0.1,,,,,,,,,,,,,,,,0.753,,25.38,46.09929078,,99.247,AlMgty90,12,0,0,0.07,0,0.07,<,0.01,<,0.01,0,11.9,0,0.014,<,0.01,0,0.08,27.4,44.5,72.2,16,1.24,1.61,Yes,,
11,27,EOS M 290,EOS parameter dev.,325,1175,50,0.12,100,Density cube,Pyramide,,Stripes,,,-0.2,,,,,,,,,,,,,,,,0.941,,25.38,46.09929078,,99.059,AlMgty90,12,0,0,0.07,0,0.07,<,0.01,<,0.01,0,11.9,0,0.014,<,0.01,0,0.08,27.4,44.5,72.2,16,1.24,1.61,Yes,,
11,28,EOS M 290,EOS parameter dev.,350,1175,50,0.1,100,Density cube,Pyramide,,Stripes,,,-0.05,,,,,,,,,,,,,,,,0.361,,21.15,59.57446809,,99.639,AlMgty90,12,0,0,0.07,0,0.07,<,0.01,<,0.01,0,11.9,0,0.014,<,0.01,0,0.08,27.4,44.5,72.2,16,1.24,1.61,Yes,,
11,29,EOS M 290,EOS parameter dev.,350,1175,50,0.1,100,Density cube,Pyramide,,Stripes,,,-0.1,,,,,,,,,,,,,,,,0.576,,21.15,59.57446809,,99.424,AlMgty90,12,0,0,0.07,0,0.07,<,0.01,<,0.01,0,11.9,0,0.014,<,0.01,0,0.08,27.4,44.5,72.2,16,1.24,1.61,Yes,,
11,30,EOS M 290,EOS parameter dev.,350,1175,50,0.1,100,Density cube,Pyramide,,Stripes,,,-0.2,,,,,,,,,,,,,,,,0.547,,21.15,59.57446809,,99.453,AlMgty90,12,0,0,0.07,0,0.07,<,0.01,<,0.01,0,11.9,0,0.014,<,0.01,0,0.08,27.4,44.5,72.2,16,1.24,1.61,Yes,,
12,1,EOS M 290,EOS parameter dev.,325,1175,50,0.1,100,Density cube,Pyramide,,Stripes,,,-0.05,,,,,,,,,,,,,,,,0.987,,21.15,55.31914894,,99.013,AlMgty90,12,1,0,0.07,0,0.07,<,0.01,<,0.01,0,11.9,0,0.014,<,0.01,0,0.08,27.4,44.5,72.2,16,1.24,1.61,Yes,,
12,2,EOS M 290,EOS parameter dev.,325,1175,50,0.1,100,Density cube,Pyramide,,Stripes,,,-0.1,,,,,,,,,,,,,,,,1.08,,21.15,55.31914894,,98.92,AlMgty90,12,1,0,0.07,0,0.07,<,0.01,<,0.01,0,11.9,0,0.014,<,0.01,0,0.08,27.4,44.5,72.2,16,1.24,1.61,Yes,,
