Repository: lepo-creator/Machine-Learning-Feature-Selection

File: InputData/prepared/AlMgty80_collected_data.csv
,Laser Power [W],Scan Speed [mm/s],Layer Thickness [Microm.],Hatch Distance [mm],Laser Energy Density E [J/mm^3],Relative Density [%]
0,300.0,160.0,30.0,0.11,0.5681818181818182,99.94
1,300.0,160.0,30.0,0.11,0.5681818181818182,99.94
2,300.0,160.0,30.0,0.11,0.5681818181818182,99.94
3,300.0,160.0,30.0,0.11,0.5681818181818182,99.94
4,300.0,160.0,30.0,0.11,0.5681818181818182,99.94
5,260.0,200.0,30.0,0.09,0.48148148148148145,99.92
6,260.0,200.0,30.0,0.09,0.48148148148148145,99.92
7,260.0,200.0,30.0,0.09,0.48148148148148145,99.92
8,260.0,200.0,30.0,0.09,0.48148148148148145,99.92
9,260.0,200.0,30.0,0.09,0.48148148148148145,99.92
10,200.0,220.0,30.0,0.07,0.43290043290043284,99.82
11,200.0,220.0,30.0,0.07,0.43290043290043284,99.82
12,200.0,220.0,30.0,0.07,0.43290043290043284,99.82
13,200.0,220.0,30.0,0.07,0.43290043290043284,99.82
14,200.0,220.0,30.0,0.07,0.43290043290043284,99.82
15,160.0,200.0,30.0,0.07,0.3809523809523809,99.87
16,160.0,200.0,30.0,0.07,0.3809523809523809,99.87
17,160.0,200.0,30.0,0.07,0.3809523809523809,99.87
18,160.0,200.0,30.0,0.07,0.3809523809523809,99.87
19,160.0,200.0,30.0,0.07,0.3809523809523809,99.87
40,350.0,1435.0,30.0,0.17,0.04782400765184122,97.46
41,370.0,1435.0,30.0,0.17,0.050556808089089286,97.39
42,350.0,1335.0,30.0,0.17,0.05140633032239112,97.49
43,390.0,1435.0,30.0,0.17,0.05328960852633736,97.68
44,370.0,1335.0,30.0,0.17,0.054343834912242046,97.75
45,350.0,1235.0,30.0,0.17,0.05556878621894101,97.46
46,390.0,1335.0,30.0,0.17,0.057281339502092965,97.85
47,370.0,1235.0,30.0,0.17,0.05874414543145193,97.28
48,390.0,1235.0,30.0,0.17,0.06191950464396284,98.3
49,350.0,1750.0,60.0,0.1,0.03333333333333333,98.79
50,370.0,1750.0,60.0,0.1,0.035238095238095235,98.78
51,350.0,1650.0,60.0,0.1,0.03535353535353535,98.79
52,390.0,1750.0,60.0,0.1,0.037142857142857144,98.78
53,370.0,1650.0,60.0,0.1,0.03737373737373737,99.03
54,350.0,1550.0,60.0,0.1,0.03763440860215054,98.65
55,390.0,1650.0,60.0,0.1,0.03939393939393939,99.28
56,370.0,1550.0,60.0,0.1,0.03978494623655914,98.84
57,390.0,1550.0,60.0,0.1,0.041935483870967745,98.87
58,275.0,1500.0,50.0,0.19,0.01929824561403509,93.36
59,275.0,1500.0,50.0,0.14,0.026190476190476188,97.52
60,275.0,1500.0,50.0,0.09,0.040740740740740744,99.22
61,300.0,1500.0,50.0,0.19,0.021052631578947368,95.03
62,300.0,1500.0,50.0,0.14,0.028571428571428567,98.6
63,300.0,1500.0,50.0,0.09,0.044444444444444446,98.1
64,325.0,1500.0,50.0,0.19,0.02280701754385965,95.75
65,325.0,1500.0,50.0,0.14,0.030952380952380946,97.94
66,325.0,1500.0,50.0,0.09,0.04814814814814815,98.11
67,350.0,1500.0,50.0,0.19,0.02456140350877193,96.09
68,350.0,1500.0,50.0,0.14,0.033333333333333326,97.92
69,350.0,1500.0,50.0,0.09,0.05185185185185185,98.89
70,370.0,1500.0,50.0,0.19,0.025964912280701753,96.67
71,370.0,1500.0,50.0,0.14,0.035238095238095235,97.92
72,370.0,1500.0,50.0,0.09,0.054814814814814816,98.53
73,400.0,1500.0,30.0,0.1,0.08888888888888889,98.98
74,400.0,1000.0,30.0,0.19,0.07017543859649122,98.94
75,600.0,1700.0,30.0,0.19,0.06191950464396285,98.88
76,600.0,1700.0,30.0,0.19,0.06191950464396285,98.75
77,400.0,1500.0,30.0,0.19,0.04678362573099415,98.74
78,600.0,1500.0,30.0,0.19,0.07017543859649122,98.74
79,400.0,1500.0,30.0,0.1,0.08888888888888889,98.7
80,600.0,1700.0,30.0,0.19,0.06191950464396285,98.67
81,400.0,1500.0,30.0,0.1,0.08888888888888889,98.65
82,400.0,1500.0,30.0,0.1,0.08888888888888889,98.65
83,400.0,1000.0,30.0,0.19,0.07017543859649122,98.55
84,400.0,1500.0,30.0,0.1,0.08888888888888889,98.49
85,600.0,1500.0,30.0,0.19,0.07017543859649122,98.49
86,600.0,1500.0,30.0,0.19,0.07017543859649122,98.46
87,600.0,1700.0,30.0,0.19,0.06191950464396285,98.46
88,400.0,1000.0,30.0,0.19,0.07017543859649122,98.4
89,600.0,1500.0,30.0,0.19,0.07017543859649122,98.39
90,600.0,1500.0,30.0,0.19,0.07017543859649122,98.37
91,600.0,1700.0,30.0,0.19,0.06191950464396285,98.32
92,400.0,1500.0,30.0,0.1,0.08888888888888889,98.31
93,400.0,1500.0,30.0,0.19,0.04678362573099415,98.29
94,600.0,1700.0,30.0,0.19,0.06191950464396285,98.2
95,400.0,1500.0,30.0,0.1,0.08888888888888889,98.19
96,300.0,1000.0,30.0,0.19,0.05263157894736842,98.19
97,300.0,1000.0,30.0,0.19,0.05263157894736842,98.17
98,400.0,1500.0,30.0,0.19,0.04678362573099415,98.15
99,600.0,1700.0,30.0,0.19,0.06191950464396285,98.15
100,600.0,1700.0,30.0,0.19,0.06191950464396285,98.14
101,400.0,1000.0,30.0,0.19,0.07017543859649122,98.1
102,400.0,1500.0,30.0,0.1,0.08888888888888889,98.03
103,400.0,1500.0,30.0,0.1,0.08888888888888889,98.03
104,400.0,1500.0,30.0,0.1,0.08888888888888889,98.02
105,300.0,1000.0,30.0,0.19,0.05263157894736842,98.01
106,600.0,1700.0,30.0,0.19,0.06191950464396285,98.0
107,400.0,1500.0,30.0,0.21,0.042328042328042326,97.95
108,400.0,1500.0,30.0,0.21,0.042328042328042326,97.92
109,400.0,1500.0,30.0,0.21,0.042328042328042326,97.89
110,400.0,1500.0,30.0,0.19,0.04678362573099415,97.89
111,400.0,1500.0,30.0,0.19,0.04678362573099415,97.81
112,600.0,1700.0,30.0,0.19,0.06191950464396285,97.78
113,600.0,1500.0,30.0,0.19,0.07017543859649122,97.77
114,600.0,1700.0,30.0,0.19,0.06191950464396285,97.76
115,600.0,1500.0,30.0,0.19,0.07017543859649122,97.74
116,400.0,1500.0,30.0,0.1,0.08888888888888889,97.72
117,400.0,1500.0,30.0,0.19,0.04678362573099415,97.72
118,600.0,1500.0,30.0,0.19,0.07017543859649122,97.65
119,400.0,1000.0,30.0,0.19,0.07017543859649122,97.6
120,600.0,1500.0,30.0,0.19,0.07017543859649122,97.6
121,400.0,1700.0,30.0,0.19,0.0412796697626419,97.59
122,400.0,1500.0,30.0,0.19,0.04678362573099415,97.58
123,600.0,1500.0,30.0,0.19,0.07017543859649122,97.56
124,400.0,1500.0,30.0,0.1,0.08888888888888889,97.55
125,400.0,1500.0,30.0,0.21,0.042328042328042326,97.54
126,300.0,1000.0,30.0,0.19,0.05263157894736842,97.5
127,400.0,1700.0,30.0,0.19,0.0412796697626419,97.49
128,400.0,1000.0,30.0,0.19,0.07017543859649122,97.48
129,400.0,1700.0,30.0,0.19,0.0412796697626419,97.48
130,400.0,1700.0,30.0,0.19,0.0412796697626419,97.47
131,400.0,1000.0,30.0,0.19,0.07017543859649122,97.47
132,400.0,1700.0,30.0,0.19,0.0412796697626419,97.46
133,600.0,1700.0,30.0,0.19,0.06191950464396285,97.43
134,600.0,1700.0,30.0,0.19,0.06191950464396285,97.41
135,300.0,1000.0,30.0,0.19,0.05263157894736842,97.39
136,400.0,1500.0,30.0,0.21,0.042328042328042326,97.38
137,300.0,1000.0,30.0,0.19,0.05263157894736842,97.31
138,400.0,1000.0,30.0,0.19,0.07017543859649122,97.3
139,600.0,1500.0,30.0,0.19,0.07017543859649122,97.3
140,400.0,1000.0,30.0,0.19,0.07017543859649122,97.25
141,400.0,1500.0,30.0,0.1,0.08888888888888889,97.25
142,400.0,1700.0,30.0,0.19,0.0412796697626419,97.19
143,600.0,1500.0,30.0,0.19,0.07017543859649122,97.12
144,400.0,1000.0,30.0,0.19,0.07017543859649122,97.05
145,600.0,1500.0,30.0,0.19,0.07017543859649122,97.02
146,400.0,1500.0,30.0,0.19,0.04678362573099415,97.01
147,600.0,1500.0,30.0,0.19,0.07017543859649122,96.94
148,600.0,1700.0,30.0,0.19,0.06191950464396285,96.92
149,300.0,1000.0,30.0,0.19,0.05263157894736842,96.86
150,400.0,1500.0,30.0,0.1,0.08888888888888889,96.83
151,300.0,1000.0,30.0,0.19,0.05263157894736842,96.74
152,300.0,1000.0,30.0,0.19,0.05263157894736842,96.7
153,300.0,1500.0,30.0,0.19,0.03508771929824561,96.69
154,400.0,1000.0,30.0,0.19,0.07017543859649122,96.52
155,400.0,1000.0,30.0,0.19,0.07017543859649122,96.47
156,400.0,1000.0,30.0,0.19,0.07017543859649122,96.4
157,400.0,1000.0,30.0,0.19,0.07017543859649122,96.39
158,400.0,1500.0,30.0,0.19,0.04678362573099415,96.33
159,600.0,1700.0,30.0,0.19,0.06191950464396285,96.29
160,400.0,1700.0,30.0,0.19,0.0412796697626419,96.27
161,400.0,1500.0,30.0,0.21,0.042328042328042326,96.08
162,400.0,1700.0,30.0,0.19,0.0412796697626419,96.03
163,400.0,1500.0,30.0,0.21,0.042328042328042326,95.91
164,400.0,1500.0,30.0,0.19,0.04678362573099415,95.87
165,400.0,1500.0,30.0,0.21,0.042328042328042326,95.82
166,400.0,1000.0,30.0,0.19,0.07017543859649122,95.76
167,600.0,1700.0,30.0,0.19,0.06191950464396285,95.73
168,300.0,1000.0,30.0,0.19,0.05263157894736842,95.7
169,300.0,1500.0,30.0,0.19,0.03508771929824561,95.7
170,600.0,1500.0,30.0,0.19,0.07017543859649122,95.64
171,400.0,1500.0,30.0,0.21,0.042328042328042326,95.6
172,600.0,1500.0,30.0,0.19,0.07017543859649122,95.58
173,300.0,1500.0,30.0,0.19,0.03508771929824561,95.53
174,400.0,1000.0,30.0,0.19,0.07017543859649122,95.38
175,400.0,1500.0,30.0,0.21,0.042328042328042326,95.37
176,400.0,1500.0,30.0,0.21,0.042328042328042326,95.28
177,300.0,1500.0,30.0,0.19,0.03508771929824561,95.27
178,400.0,1500.0,30.0,0.19,0.04678362573099415,95.23
179,300.0,1500.0,30.0,0.19,0.03508771929824561,95.17
180,300.0,1500.0,30.0,0.19,0.03508771929824561,95.11
181,400.0,1500.0,30.0,0.21,0.042328042328042326,94.89
182,400.0,1500.0,30.0,0.19,0.04678362573099415,94.75
183,400.0,1500.0,30.0,0.21,0.042328042328042326,94.56
184,400.0,1700.0,30.0,0.19,0.0412796697626419,94.55
185,400.0,1700.0,30.0,0.19,0.0412796697626419,94.47
186,300.0,1000.0,30.0,0.19,0.05263157894736842,94.37
187,400.0,1700.0,30.0,0.19,0.0412796697626419,94.28
188,300.0,1000.0,30.0,0.19,0.05263157894736842,93.83
189,400.0,1700.0,30.0,0.19,0.0412796697626419,93.71
190,300.0,1000.0,30.0,0.19,0.05263157894736842,93.68
191,300.0,1500.0,30.0,0.19,0.03508771929824561,93.52
192,400.0,1500.0,30.0,0.19,0.04678362573099415,93.49
193,400.0,1500.0,30.0,0.1,0.08888888888888889,93.3
194,400.0,1500.0,30.0,0.21,0.042328042328042326,93.16
195,400.0,1500.0,30.0,0.19,0.04678362573099415,93.12
196,300.0,1500.0,30.0,0.19,0.03508771929824561,92.99
197,400.0,1500.0,30.0,0.21,0.042328042328042326,92.09
198,300.0,1500.0,30.0,0.19,0.03508771929824561,92.08
199,400.0,1700.0,30.0,0.19,0.0412796697626419,91.42
200,300.0,1500.0,30.0,0.19,0.03508771929824561,91.12
201,300.0,1500.0,30.0,0.19,0.03508771929824561,90.84
202,400.0,1500.0,30.0,0.19,0.04678362573099415,89.49
203,400.0,1500.0,30.0,0.1,0.08888888888888889,89.49
204,300.0,1000.0,30.0,0.19,0.05263157894736842,89.29
205,400.0,1500.0,30.0,0.21,0.042328042328042326,89.13
206,400.0,1700.0,30.0,0.19,0.0412796697626419,89.1
207,300.0,1500.0,30.0,0.19,0.03508771929824561,89.05
208,300.0,1500.0,30.0,0.19,0.03508771929824561,88.6
209,300.0,1500.0,30.0,0.19,0.03508771929824561,88.53
210,300.0,1500.0,30.0,0.19,0.03508771929824561,87.67
211,300.0,1000.0,30.0,0.19,0.05263157894736842,87.02
212,400.0,1700.0,30.0,0.19,0.0412796697626419,86.8
213,400.0,1500.0,30.0,0.19,0.04678362573099415,86.44
214,300.0,1500.0,30.0,0.19,0.03508771929824561,84.53
215,300.0,1000.0,30.0,0.19,0.05263157894736842,83.49
222,375.0,2000.0,60.0,0.08,0.0390625,97.7
223,375.0,2000.0,60.0,0.08,0.0390625,98.5
225,375.0,1500.0,60.0,0.08,0.052083333333333336,98.6
226,375.0,1500.0,60.0,0.08,0.052083333333333336,99.4
227,375.0,1000.0,60.0,0.08,0.078125,95.0
228,375.0,1000.0,60.0,0.08,0.078125,94.9
229,375.0,1000.0,60.0,0.08,0.078125,98.6
230,375.0,1500.0,60.0,0.08,0.052083333333333336,98.5
231,375.0,1000.0,60.0,0.18,0.034722222222222224,96.0
232,375.0,1000.0,60.0,0.18,0.034722222222222224,98.5
233,375.0,1000.0,60.0,0.08,0.078125,95.1
234,375.0,1500.0,60.0,0.08,0.052083333333333336,98.5
241,375.0,1500.0,60.0,0.08,0.052083333333333336,99.2
242,375.0,1500.0,60.0,0.08,0.052083333333333336,99.4
243,375.0,1000.0,60.0,0.18,0.034722222222222224,98.2
244,375.0,1000.0,60.0,0.18,0.034722222222222224,98.7
245,375.0,1500.0,60.0,0.08,0.052083333333333336,99.3
246,375.0,1500.0,60.0,0.08,0.052083333333333336,99.2
247,375.0,1000.0,60.0,0.18,0.034722222222222224,98.0
248,375.0,1000.0,60.0,0.18,0.034722222222222224,98.4
249,375.0,1500.0,60.0,0.08,0.052083333333333336,99.1
250,375.0,1500.0,60.0,0.08,0.052083333333333336,99.3
251,375.0,1000.0,60.0,0.18,0.034722222222222224,98.2
252,375.0,1000.0,60.0,0.18,0.034722222222222224,98.6
253,375.0,1500.0,60.0,0.08,0.052083333333333336,98.9
254,375.0,1500.0,60.0,0.08,0.052083333333333336,99.1
255,375.0,1000.0,60.0,0.18,0.034722222222222224,97.7
256,375.0,1000.0,60.0,0.18,0.034722222222222224,98.2
257,375.0,1500.0,60.0,0.08,0.052083333333333336,99.3
258,375.0,1500.0,60.0,0.08,0.052083333333333336,99.3
259,375.0,1000.0,60.0,0.18,0.034722222222222224,97.5
260,375.0,1000.0,60.0,0.18,0.034722222222222224,97.9
261,375.0,1500.0,60.0,0.08,0.052083333333333336,98.7
262,375.0,1500.0,60.0,0.08,0.052083333333333336,99.0
263,375.0,1000.0,60.0,0.18,0.034722222222222224,96.6
264,375.0,1000.0,60.0,0.18,0.034722222222222224,97.8
265,375.0,1500.0,60.0,0.08,0.052083333333333336,99.1
266,375.0,1500.0,60.0,0.08,0.052083333333333336,99.4
267,375.0,1000.0,60.0,0.18,0.034722222222222224,98.2
268,375.0,1000.0,60.0,0.18,0.034722222222222224,98.7
269,375.0,1400.0,60.0,0.08,0.05580357142857143,98.6
270,375.0,1300.0,60.0,0.08,0.06009615384615385,98.7
271,375.0,1300.0,60.0,0.08,0.06009615384615385,99.4
272,375.0,1300.0,60.0,0.08,0.06009615384615385,98.4
273,375.0,1400.0,60.0,0.08,0.05580357142857143,99.4
274,375.0,1300.0,60.0,0.08,0.06009615384615385,98.1
275,325.0,1400.0,60.0,0.08,0.04836309523809524,99.2
276,375.0,1300.0,60.0,0.08,0.06009615384615385,97.8
277,375.0,1300.0,60.0,0.08,0.06009615384615385,98.1
278,375.0,1300.0,60.0,0.09,0.053418803418803416,98.1
279,375.0,1300.0,60.0,0.08,0.06009615384615385,97.8
280,375.0,1300.0,60.0,0.08,0.06009615384615385,98.1
281,375.0,1300.0,60.0,0.08,0.06009615384615385,98.3
282,375.0,1300.0,60.0,0.08,0.06009615384615385,98.4
283,375.0,1300.0,60.0,0.08,0.06009615384615385,98.4
284,375.0,1300.0,60.0,0.08,0.06009615384615385,98.1
285,375.0,1300.0,60.0,0.08,0.06009615384615385,97.8
286,375.0,1500.0,60.0,0.08,0.052083333333333336,94.4
287,375.0,1300.0,60.0,0.11,0.043706293706293704,98.1
288,325.0,1500.0,60.0,0.08,0.04513888888888889,99.1
289,375.0,1300.0,60.0,0.13,0.03698224852071006,97.6
290,375.0,1300.0,60.0,0.15,0.03205128205128205,97.1
291,375.0,1300.0,60.0,0.08,0.06009615384615385,97.9
292,375.0,1300.0,60.0,0.08,0.06009615384615385,97.8
293,325.0,1300.0,60.0,0.08,0.052083333333333336,99.1
294,375.0,1300.0,60.0,0.08,0.06009615384615385,97.9
295,375.0,1300.0,60.0,0.08,0.06009615384615385,97.7
296,375.0,1300.0,60.0,0.08,0.06009615384615385,97.6
297,375.0,1300.0,60.0,0.08,0.06009615384615385,97.6
298,375.0,1300.0,60.0,0.08,0.06009615384615385,97.7
299,375.0,1300.0,60.0,0.08,0.06009615384615385,97.5
301,375.0,1300.0,60.0,0.08,0.06009615384615385,97.7
302,375.0,1300.0,60.0,0.08,0.06009615384615385,97.6
303,375.0,1200.0,60.0,0.08,0.06510416666666667,98.1
304,375.0,1200.0,60.0,0.08,0.06510416666666667,99.4
305,325.0,1200.0,60.0,0.08,0.05642361111111111,99.2
306,375.0,1100.0,60.0,0.08,0.07102272727272728,97.5
307,375.0,1100.0,60.0,0.08,0.07102272727272728,99.7
308,325.0,1100.0,60.0,0.08,0.061553030303030304,98.8
309,325.0,1000.0,60.0,0.08,0.06770833333333333,98.2
371,325.0,1400.0,60.0,0.08,0.04836309523809524,98.207
372,325.0,1400.0,60.0,0.1,0.03869047619047619,97.747
373,325.0,1400.0,60.0,0.13,0.02976190476190476,96.59
374,325.0,1600.0,60.0,0.08,0.042317708333333336,97.846
375,325.0,1400.0,60.0,0.08,0.04836309523809524,98.283
376,325.0,1200.0,60.0,0.08,0.05642361111111111,99.082
377,325.0,1000.0,60.0,0.08,0.06770833333333333,97.69
378,325.0,1400.0,60.0,0.08,0.04836309523809524,99.192
379,325.0,1200.0,60.0,0.08,0.05642361111111111,99.455
380,325.0,1000.0,60.0,0.08,0.06770833333333333,98.595
381,325.0,1400.0,60.0,0.08,0.04836309523809524,98.599
382,325.0,1200.0,60.0,0.08,0.05642361111111111,98.968
383,325.0,1000.0,60.0,0.08,0.06770833333333333,99.214
384,325.0,1600.0,60.0,0.1,0.033854166666666664,97.578
385,325.0,1400.0,60.0,0.1,0.03869047619047619,97.572
386,325.0,1200.0,60.0,0.1,0.04513888888888889,98.938
387,325.0,1000.0,60.0,0.1,0.05416666666666667,97.918
388,325.0,1400.0,60.0,0.1,0.03869047619047619,98.109
389,325.0,1200.0,60.0,0.1,0.04513888888888889,99.058
390,325.0,1000.0,60.0,0.1,0.05416666666666667,99.284
391,325.0,1400.0,60.0,0.1,0.03869047619047619,97.84
392,325.0,1200.0,60.0,0.1,0.04513888888888889,99.147
393,325.0,1000.0,60.0,0.1,0.05416666666666667,99.418
394,325.0,1600.0,60.0,0.13,0.026041666666666668,97.065
395,325.0,1400.0,60.0,0.13,0.02976190476190476,96.778
396,325.0,1200.0,60.0,0.13,0.034722222222222224,97.796
397,325.0,1000.0,60.0,0.13,0.041666666666666664,98.048
398,325.0,1400.0,60.0,0.13,0.02976190476190476,97.867
399,325.0,1200.0,60.0,0.13,0.034722222222222224,98.665
400,325.0,1000.0,60.0,0.13,0.041666666666666664,99.025
401,325.0,1400.0,60.0,0.13,0.02976190476190476,97.68
402,325.0,1200.0,60.0,0.13,0.034722222222222224,97.604
403,325.0,1000.0,60.0,0.13,0.041666666666666664,98.524
404,325.0,1400.0,60.0,0.1,0.03869047619047619,98.794
405,325.0,1400.0,60.0,0.1,0.03869047619047619,98.268
406,325.0,1400.0,60.0,0.1,0.03869047619047619,98.336
407,350.0,1400.0,60.0,0.16,0.026041666666666668,98.076
408,350.0,1200.0,60.0,0.16,0.030381944444444444,99.334
409,350.0,1000.0,60.0,0.16,0.036458333333333336,99.269
410,350.0,1400.0,60.0,0.16,0.026041666666666668,98.583
411,350.0,1200.0,60.0,0.16,0.030381944444444444,98.939
412,350.0,1000.0,60.0,0.16,0.036458333333333336,99.587
413,350.0,1400.0,60.0,0.14,0.029761904761904757,98.303
414,350.0,1200.0,60.0,0.14,0.03472222222222222,98.958
415,350.0,1000.0,60.0,0.14,0.041666666666666664,98.729
416,350.0,1400.0,60.0,0.14,0.029761904761904757,98.071
417,350.0,1200.0,60.0,0.14,0.03472222222222222,99.423
418,350.0,1000.0,60.0,0.14,0.041666666666666664,99.601
419,350.0,1400.0,60.0,0.12,0.034722222222222224,99.194
420,350.0,1200.0,60.0,0.12,0.04050925925925926,99.628
421,350.0,1000.0,60.0,0.12,0.04861111111111111,99.204
422,350.0,1400.0,60.0,0.12,0.034722222222222224,98.823
423,350.0,1200.0,60.0,0.12,0.04050925925925926,99.037
424,350.0,1000.0,60.0,0.12,0.04861111111111111,99.47
425,325.0,1400.0,60.0,0.08,0.04836309523809524,99.917
426,325.0,1200.0,60.0,0.08,0.05642361111111111,99.826
427,325.0,1000.0,60.0,0.08,0.06770833333333333,99.403
431,325.0,1400.0,60.0,0.1,0.03869047619047619,99.736
432,325.0,1200.0,60.0,0.1,0.04513888888888889,99.822
433,325.0,1000.0,60.0,0.1,0.05416666666666667,99.697
437,325.0,1000.0,60.0,0.1,0.05416666666666667,97.35
438,325.0,1000.0,60.0,0.1,0.05416666666666667,97.66
439,325.0,1000.0,60.0,0.1,0.05416666666666667,97.5
440,325.0,1000.0,60.0,0.1,0.05416666666666667,97.75
441,325.0,1000.0,60.0,0.1,0.05416666666666667,97.24
443,325.0,1000.0,60.0,0.1,0.05416666666666667,97.83
444,325.0,1000.0,60.0,0.1,0.05416666666666667,97.84
445,325.0,1000.0,60.0,0.1,0.05416666666666667,97.77
446,325.0,1000.0,60.0,0.1,0.05416666666666667,99.14
447,325.0,1000.0,60.0,0.1,0.05416666666666667,94.87
448,325.0,1000.0,60.0,0.1,0.05416666666666667,97.12
449,325.0,1000.0,60.0,0.1,0.05416666666666667,97.22
450,325.0,1000.0,60.0,0.1,0.05416666666666667,97.05
451,325.0,1000.0,60.0,0.1,0.05416666666666667,97.64
452,325.0,1000.0,60.0,0.1,0.05416666666666667,97.03
453,325.0,1000.0,60.0,0.1,0.05416666666666667,97.21
454,325.0,1000.0,60.0,0.1,0.05416666666666667,97.37
455,325.0,1400.0,60.0,0.08,0.04836309523809524,99.116
456,325.0,1200.0,60.0,0.08,0.05642361111111111,99.39
457,325.0,1000.0,60.0,0.08,0.06770833333333333,99.299
458,325.0,1400.0,60.0,0.1,0.03869047619047619,99.241
459,325.0,1200.0,60.0,0.1,0.04513888888888889,99.448
460,325.0,1000.0,60.0,0.1,0.05416666666666667,99.669
461,350.0,1200.0,60.0,0.14,0.03472222222222222,99.302
462,350.0,1000.0,60.0,0.14,0.041666666666666664,99.355
463,350.0,1000.0,60.0,0.16,0.036458333333333336,99.376
464,325.0,1000.0,60.0,0.1,0.05416666666666667,97.24
465,325.0,1000.0,60.0,0.1,0.05416666666666667,97.68
466,325.0,1000.0,60.0,0.1,0.05416666666666667,97.27
467,325.0,1000.0,60.0,0.1,0.05416666666666667,97.65
468,325.0,1000.0,60.0,0.1,0.05416666666666667,97.57
469,325.0,1000.0,60.0,0.1,0.05416666666666667,97.58
470,325.0,1000.0,60.0,0.1,0.05416666666666667,97.58
471,325.0,1000.0,60.0,0.1,0.05416666666666667,97.71
472,350.0,1000.0,60.0,0.14,0.041666666666666664,98.02
473,350.0,1000.0,60.0,0.14,0.041666666666666664,97.98
474,350.0,1000.0,60.0,0.14,0.041666666666666664,97.95
475,350.0,1000.0,60.0,0.14,0.041666666666666664,97.39
476,350.0,1000.0,60.0,0.14,0.041666666666666664,97.45
477,350.0,1000.0,60.0,0.14,0.041666666666666664,97.45
478,350.0,1000.0,60.0,0.14,0.041666666666666664,97.39

File: InputData/prepared/AlMgty80_collected_data.csv
,Laser Power [W],Scan Speed [mm/s],Layer Thickness [Microm.],Hatch Distance [mm],Laser Energy Density E [J/mm^3],Relative Density [%]
0,300.0,160.0,30.0,0.11,568.1818181818181,99.94
1,300.0,160.0,30.0,0.11,568.1818181818181,99.94
2,300.0,160.0,30.0,0.11,568.1818181818181,99.94
3,300.0,160.0,30.0,0.11,568.1818181818181,99.94
4,300.0,160.0,30.0,0.11,568.1818181818181,99.94
5,260.0,200.0,30.0,0.09,481.48148148148147,99.92
6,260.0,200.0,30.0,0.09,481.48148148148147,99.92
7,260.0,200.0,30.0,0.09,481.48148148148147,99.92
8,260.0,200.0,30.0,0.09,481.48148148148147,99.92
9,260.0,200.0,30.0,0.09,481.48148148148147,99.92
10,200.0,220.0,30.0,0.07,432.9004329004328,99.82
11,200.0,220.0,30.0,0.07,432.9004329004328,99.82
12,200.0,220.0,30.0,0.07,432.9004329004328,99.82
13,200.0,220.0,30.0,0.07,432.9004329004328,99.82
14,200.0,220.0,30.0,0.07,432.9004329004328,99.82
15,160.0,200.0,30.0,0.07,380.9523809523809,99.87
16,160.0,200.0,30.0,0.07,380.9523809523809,99.87
17,160.0,200.0,30.0,0.07,380.9523809523809,99.87
18,160.0,200.0,30.0,0.07,380.9523809523809,99.87
19,160.0,200.0,30.0,0.07,380.9523809523809,99.87
40,350.0,1435.0,30.0,0.17,47.824007651841214,97.46
41,370.0,1435.0,30.0,0.17,50.55680808908929,97.39
42,350.0,1335.0,30.0,0.17,51.40633032239112,97.49
43,390.0,1435.0,30.0,0.17,53.289608526337354,97.68
44,370.0,1335.0,30.0,0.17,54.34383491224204,97.75
45,350.0,1235.0,30.0,0.17,55.568786218941014,97.46
46,390.0,1335.0,30.0,0.17,57.28133950209296,97.85
47,370.0,1235.0,30.0,0.17,58.744145431451926,97.28
48,390.0,1235.0,30.0,0.17,61.91950464396284,98.3
49,350.0,1750.0,60.0,0.1,33.333333333333336,98.79
50,370.0,1750.0,60.0,0.1,35.23809523809524,98.78
51,350.0,1650.0,60.0,0.1,35.35353535353535,98.79
52,390.0,1750.0,60.0,0.1,37.142857142857146,98.78
53,370.0,1650.0,60.0,0.1,37.37373737373737,99.03
54,350.0,1550.0,60.0,0.1,37.634408602150536,98.65
55,390.0,1650.0,60.0,0.1,39.39393939393939,99.28
56,370.0,1550.0,60.0,0.1,39.784946236559136,98.84
57,390.0,1550.0,60.0,0.1,41.93548387096774,98.87
58,275.0,1500.0,50.0,0.19,19.29824561403509,93.36
59,275.0,1500.0,50.0,0.14,26.190476190476186,97.52
60,275.0,1500.0,50.0,0.09,40.74074074074074,99.22
61,300.0,1500.0,50.0,0.19,21.05263157894737,95.03
62,300.0,1500.0,50.0,0.14,28.571428571428566,98.6
63,300.0,1500.0,50.0,0.09,44.44444444444444,98.1
64,325.0,1500.0,50.0,0.19,22.80701754385965,95.75
65,325.0,1500.0,50.0,0.14,30.952380952380945,97.94
66,325.0,1500.0,50.0,0.09,48.148148148148145,98.11
67,350.0,1500.0,50.0,0.19,24.56140350877193,96.09
68,350.0,1500.0,50.0,0.14,33.33333333333333,97.92
69,350.0,1500.0,50.0,0.09,51.851851851851855,98.89
70,370.0,1500.0,50.0,0.19,25.964912280701753,96.67
71,370.0,1500.0,50.0,0.14,35.238095238095234,97.92
72,370.0,1500.0,50.0,0.09,54.81481481481482,98.53
73,400.0,1500.0,30.0,0.1,88.88888888888889,98.98
74,400.0,1000.0,30.0,0.19,70.17543859649122,98.94
75,600.0,1700.0,30.0,0.19,61.91950464396285,98.88
76,600.0,1700.0,30.0,0.19,61.91950464396285,98.75
77,400.0,1500.0,30.0,0.19,46.783625730994146,98.74
78,600.0,1500.0,30.0,0.19,70.17543859649122,98.74
79,400.0,1500.0,30.0,0.1,88.88888888888889,98.7
80,600.0,1700.0,30.0,0.19,61.91950464396285,98.67
81,400.0,1500.0,30.0,0.1,88.88888888888889,98.65
82,400.0,1500.0,30.0,0.1,88.88888888888889,98.65
83,400.0,1000.0,30.0,0.19,70.17543859649122,98.55
84,400.0,1500.0,30.0,0.1,88.88888888888889,98.49
85,600.0,1500.0,30.0,0.19,70.17543859649122,98.49
86,600.0,1500.0,30.0,0.19,70.17543859649122,98.46
87,600.0,1700.0,30.0,0.19,61.91950464396285,98.46
88,400.0,1000.0,30.0,0.19,70.17543859649122,98.4
89,600.0,1500.0,30.0,0.19,70.17543859649122,98.39
90,600.0,1500.0,30.0,0.19,70.17543859649122,98.37
91,600.0,1700.0,30.0,0.19,61.91950464396285,98.32
92,400.0,1500.0,30.0,0.1,88.88888888888889,98.31
93,400.0,1500.0,30.0,0.19,46.783625730994146,98.29
94,600.0,1700.0,30.0,0.19,61.91950464396285,98.2
95,400.0,1500.0,30.0,0.1,88.88888888888889,98.19
96,300.0,1000.0,30.0,0.19,52.63157894736842,98.19
97,300.0,1000.0,30.0,0.19,52.63157894736842,98.17
98,400.0,1500.0,30.0,0.19,46.783625730994146,98.15
99,600.0,1700.0,30.0,0.19,61.91950464396285,98.15
100,600.0,1700.0,30.0,0.19,61.91950464396285,98.14
101,400.0,1000.0,30.0,0.19,70.17543859649122,98.1
102,400.0,1500.0,30.0,0.1,88.88888888888889,98.03
103,400.0,1500.0,30.0,0.1,88.88888888888889,98.03
104,400.0,1500.0,30.0,0.1,88.88888888888889,98.02
105,300.0,1000.0,30.0,0.19,52.63157894736842,98.01
106,600.0,1700.0,30.0,0.19,61.91950464396285,98.0
107,400.0,1500.0,30.0,0.21,42.32804232804232,97.95
108,400.0,1500.0,30.0,0.21,42.32804232804232,97.92
109,400.0,1500.0,30.0,0.21,42.32804232804232,97.89
110,400.0,1500.0,30.0,0.19,46.783625730994146,97.89
111,400.0,1500.0,30.0,0.19,46.783625730994146,97.81
112,600.0,1700.0,30.0,0.19,61.91950464396285,97.78
113,600.0,1500.0,30.0,0.19,70.17543859649122,97.77
114,600.0,1700.0,30.0,0.19,61.91950464396285,97.76
115,600.0,1500.0,30.0,0.19,70.17543859649122,97.74
116,400.0,1500.0,30.0,0.1,88.88888888888889,97.72
117,400.0,1500.0,30.0,0.19,46.783625730994146,97.72
118,600.0,1500.0,30.0,0.19,70.17543859649122,97.65
119,400.0,1000.0,30.0,0.19,70.17543859649122,97.6
120,600.0,1500.0,30.0,0.19,70.17543859649122,97.6
121,400.0,1700.0,30.0,0.19,41.2796697626419,97.59
122,400.0,1500.0,30.0,0.19,46.783625730994146,97.58
123,600.0,1500.0,30.0,0.19,70.17543859649122,97.56
124,400.0,1500.0,30.0,0.1,88.88888888888889,97.55
125,400.0,1500.0,30.0,0.21,42.32804232804232,97.54
126,300.0,1000.0,30.0,0.19,52.63157894736842,97.5
127,400.0,1700.0,30.0,0.19,41.2796697626419,97.49
128,400.0,1000.0,30.0,0.19,70.17543859649122,97.48
129,400.0,1700.0,30.0,0.19,41.2796697626419,97.48
130,400.0,1700.0,30.0,0.19,41.2796697626419,97.47
131,400.0,1000.0,30.0,0.19,70.17543859649122,97.47
132,400.0,1700.0,30.0,0.19,41.2796697626419,97.46
133,600.0,1700.0,30.0,0.19,61.91950464396285,97.43
134,600.0,1700.0,30.0,0.19,61.91950464396285,97.41
135,300.0,1000.0,30.0,0.19,52.63157894736842,97.39
136,400.0,1500.0,30.0,0.21,42.32804232804232,97.38
137,300.0,1000.0,30.0,0.19,52.63157894736842,97.31
138,400.0,1000.0,30.0,0.19,70.17543859649122,97.3
139,600.0,1500.0,30.0,0.19,70.17543859649122,97.3
140,400.0,1000.0,30.0,0.19,70.17543859649122,97.25
141,400.0,1500.0,30.0,0.1,88.88888888888889,97.25
142,400.0,1700.0,30.0,0.19,41.2796697626419,97.19
143,600.0,1500.0,30.0,0.19,70.17543859649122,97.12
144,400.0,1000.0,30.0,0.19,70.17543859649122,97.05
145,600.0,1500.0,30.0,0.19,70.17543859649122,97.02
146,400.0,1500.0,30.0,0.19,46.783625730994146,97.01
147,600.0,1500.0,30.0,0.19,70.17543859649122,96.94
148,600.0,1700.0,30.0,0.19,61.91950464396285,96.92
149,300.0,1000.0,30.0,0.19,52.63157894736842,96.86
150,400.0,1500.0,30.0,0.1,88.88888888888889,96.83
151,300.0,1000.0,30.0,0.19,52.63157894736842,96.74
152,300.0,1000.0,30.0,0.19,52.63157894736842,96.7
153,300.0,1500.0,30.0,0.19,35.08771929824561,96.69
154,400.0,1000.0,30.0,0.19,70.17543859649122,96.52
155,400.0,1000.0,30.0,0.19,70.17543859649122,96.47
156,400.0,1000.0,30.0,0.19,70.17543859649122,96.4
157,400.0,1000.0,30.0,0.19,70.17543859649122,96.39
158,400.0,1500.0,30.0,0.19,46.783625730994146,96.33
159,600.0,1700.0,30.0,0.19,61.91950464396285,96.29
160,400.0,1700.0,30.0,0.19,41.2796697626419,96.27
161,400.0,1500.0,30.0,0.21,42.32804232804232,96.08
162,400.0,1700.0,30.0,0.19,41.2796697626419,96.03
163,400.0,1500.0,30.0,0.21,42.32804232804232,95.91
164,400.0,1500.0,30.0,0.19,46.783625730994146,95.87
165,400.0,1500.0,30.0,0.21,42.32804232804232,95.82
166,400.0,1000.0,30.0,0.19,70.17543859649122,95.76
167,600.0,1700.0,30.0,0.19,61.91950464396285,95.73
168,300.0,1000.0,30.0,0.19,52.63157894736842,95.7
169,300.0,1500.0,30.0,0.19,35.08771929824561,95.7
170,600.0,1500.0,30.0,0.19,70.17543859649122,95.64
171,400.0,1500.0,30.0,0.21,42.32804232804232,95.6
172,600.0,1500.0,30.0,0.19,70.17543859649122,95.58
173,300.0,1500.0,30.0,0.19,35.08771929824561,95.53
174,400.0,1000.0,30.0,0.19,70.17543859649122,95.38
175,400.0,1500.0,30.0,0.21,42.32804232804232,95.37
176,400.0,1500.0,30.0,0.21,42.32804232804232,95.28
177,300.0,1500.0,30.0,0.19,35.08771929824561,95.27
178,400.0,1500.0,30.0,0.19,46.783625730994146,95.23
179,300.0,1500.0,30.0,0.19,35.08771929824561,95.17
180,300.0,1500.0,30.0,0.19,35.08771929824561,95.11
181,400.0,1500.0,30.0,0.21,42.32804232804232,94.89
182,400.0,1500.0,30.0,0.19,46.783625730994146,94.75
183,400.0,1500.0,30.0,0.21,42.32804232804232,94.56
184,400.0,1700.0,30.0,0.19,41.2796697626419,94.55
185,400.0,1700.0,30.0,0.19,41.2796697626419,94.47
186,300.0,1000.0,30.0,0.19,52.63157894736842,94.37
187,400.0,1700.0,30.0,0.19,41.2796697626419,94.28
188,300.0,1000.0,30.0,0.19,52.63157894736842,93.83
189,400.0,1700.0,30.0,0.19,41.2796697626419,93.71
190,300.0,1000.0,30.0,0.19,52.63157894736842,93.68
191,300.0,1500.0,30.0,0.19,35.08771929824561,93.52
192,400.0,1500.0,30.0,0.19,46.783625730994146,93.49
193,400.0,1500.0,30.0,0.1,88.88888888888889,93.3
194,400.0,1500.0,30.0,0.21,42.32804232804232,93.16
195,400.0,1500.0,30.0,0.19,46.783625730994146,93.12
196,300.0,1500.0,30.0,0.19,35.08771929824561,92.99
197,400.0,1500.0,30.0,0.21,42.32804232804232,92.09
198,300.0,1500.0,30.0,0.19,35.08771929824561,92.08
199,400.0,1700.0,30.0,0.19,41.2796697626419,91.42
200,300.0,1500.0,30.0,0.19,35.08771929824561,91.12
201,300.0,1500.0,30.0,0.19,35.08771929824561,90.84
202,400.0,1500.0,30.0,0.19,46.783625730994146,89.49
203,400.0,1500.0,30.0,0.1,88.88888888888889,89.49
204,300.0,1000.0,30.0,0.19,52.63157894736842,89.29
205,400.0,1500.0,30.0,0.21,42.32804232804232,89.13
206,400.0,1700.0,30.0,0.19,41.2796697626419,89.1
207,300.0,1500.0,30.0,0.19,35.08771929824561,89.05
208,300.0,1500.0,30.0,0.19,35.08771929824561,88.6
209,300.0,1500.0,30.0,0.19,35.08771929824561,88.53
210,300.0,1500.0,30.0,0.19,35.08771929824561,87.67
211,300.0,1000.0,30.0,0.19,52.63157894736842,87.02
212,400.0,1700.0,30.0,0.19,41.2796697626419,86.8
213,400.0,1500.0,30.0,0.19,46.783625730994146,86.44
214,300.0,1500.0,30.0,0.19,35.08771929824561,84.53
215,300.0,1000.0,30.0,0.19,52.63157894736842,83.49
222,375.0,2000.0,60.0,0.08,39.0625,97.7
223,375.0,2000.0,60.0,0.08,39.0625,98.5
225,375.0,1500.0,60.0,0.08,52.08333333333333,98.6
226,375.0,1500.0,60.0,0.08,52.08333333333333,99.4
227,375.0,1000.0,60.0,0.08,78.125,95.0
228,375.0,1000.0,60.0,0.08,78.125,94.9
229,375.0,1000.0,60.0,0.08,78.125,98.6
230,375.0,1500.0,60.0,0.08,52.08333333333333,98.5
231,375.0,1000.0,60.0,0.18,34.72222222222222,96.0
232,375.0,1000.0,60.0,0.18,34.72222222222222,98.5
233,375.0,1000.0,60.0,0.08,78.125,95.1
234,375.0,1500.0,60.0,0.08,52.08333333333333,98.5
241,375.0,1500.0,60.0,0.08,52.08333333333333,99.2
242,375.0,1500.0,60.0,0.08,52.08333333333333,99.4
243,375.0,1000.0,60.0,0.18,34.72222222222222,98.2
244,375.0,1000.0,60.0,0.18,34.72222222222222,98.7
245,375.0,1500.0,60.0,0.08,52.08333333333333,99.3
246,375.0,1500.0,60.0,0.08,52.08333333333333,99.2
247,375.0,1000.0,60.0,0.18,34.72222222222222,98.0
248,375.0,1000.0,60.0,0.18,34.72222222222222,98.4
249,375.0,1500.0,60.0,0.08,52.08333333333333,99.1
250,375.0,1500.0,60.0,0.08,52.08333333333333,99.3
251,375.0,1000.0,60.0,0.18,34.72222222222222,98.2
252,375.0,1000.0,60.0,0.18,34.72222222222222,98.6
253,375.0,1500.0,60.0,0.08,52.08333333333333,98.9
254,375.0,1500.0,60.0,0.08,52.08333333333333,99.1
255,375.0,1000.0,60.0,0.18,34.72222222222222,97.7
256,375.0,1000.0,60.0,0.18,34.72222222222222,98.2
257,375.0,1500.0,60.0,0.08,52.08333333333333,99.3
258,375.0,1500.0,60.0,0.08,52.08333333333333,99.3
259,375.0,1000.0,60.0,0.18,34.72222222222222,97.5
260,375.0,1000.0,60.0,0.18,34.72222222222222,97.9
261,375.0,1500.0,60.0,0.08,52.08333333333333,98.7
262,375.0,1500.0,60.0,0.08,52.08333333333333,99.0
263,375.0,1000.0,60.0,0.18,34.72222222222222,96.6
264,375.0,1000.0,60.0,0.18,34.72222222222222,97.8
265,375.0,1500.0,60.0,0.08,52.08333333333333,99.1
266,375.0,1500.0,60.0,0.08,52.08333333333333,99.4
267,375.0,1000.0,60.0,0.18,34.72222222222222,98.2
268,375.0,1000.0,60.0,0.18,34.72222222222222,98.7
269,375.0,1400.0,60.0,0.08,55.80357142857143,98.6
270,375.0,1300.0,60.0,0.08,60.09615384615385,98.7
271,375.0,1300.0,60.0,0.08,60.09615384615385,99.4
272,375.0,1300.0,60.0,0.08,60.09615384615385,98.4
273,375.0,1400.0,60.0,0.08,55.80357142857143,99.4
274,375.0,1300.0,60.0,0.08,60.09615384615385,98.1
275,325.0,1400.0,60.0,0.08,48.36309523809524,99.2
276,375.0,1300.0,60.0,0.08,60.09615384615385,97.8
277,375.0,1300.0,60.0,0.08,60.09615384615385,98.1
278,375.0,1300.0,60.0,0.09,53.418803418803414,98.1
279,375.0,1300.0,60.0,0.08,60.09615384615385,97.8
280,375.0,1300.0,60.0,0.08,60.09615384615385,98.1
281,375.0,1300.0,60.0,0.08,60.09615384615385,98.3
282,375.0,1300.0,60.0,0.08,60.09615384615385,98.4
283,375.0,1300.0,60.0,0.08,60.09615384615385,98.4
284,375.0,1300.0,60.0,0.08,60.09615384615385,98.1
285,375.0,1300.0,60.0,0.08,60.09615384615385,97.8
286,375.0,1500.0,60.0,0.08,52.08333333333333,94.4
287,375.0,1300.0,60.0,0.11,43.70629370629371,98.1
288,325.0,1500.0,60.0,0.08,45.138888888888886,99.1
289,375.0,1300.0,60.0,0.13,36.98224852071006,97.6
290,375.0,1300.0,60.0,0.15,32.05128205128205,97.1
291,375.0,1300.0,60.0,0.08,60.09615384615385,97.9
292,375.0,1300.0,60.0,0.08,60.09615384615385,97.8
293,325.0,1300.0,60.0,0.08,52.08333333333333,99.1
294,375.0,1300.0,60.0,0.08,60.09615384615385,97.9
295,375.0,1300.0,60.0,0.08,60.09615384615385,97.7
296,375.0,1300.0,60.0,0.08,60.09615384615385,97.6
297,375.0,1300.0,60.0,0.08,60.09615384615385,97.6
298,375.0,1300.0,60.0,0.08,60.09615384615385,97.7
299,375.0,1300.0,60.0,0.08,60.09615384615385,97.5
301,375.0,1300.0,60.0,0.08,60.09615384615385,97.7
302,375.0,1300.0,60.0,0.08,60.09615384615385,97.6
303,375.0,1200.0,60.0,0.08,65.10416666666667,98.1
304,375.0,1200.0,60.0,0.08,65.10416666666667,99.4
305,325.0,1200.0,60.0,0.08,56.423611111111114,99.2
306,375.0,1100.0,60.0,0.08,71.02272727272727,97.5
307,375.0,1100.0,60.0,0.08,71.02272727272727,99.7
308,325.0,1100.0,60.0,0.08,61.5530303030303,98.8
309,325.0,1000.0,60.0,0.08,67.70833333333334,98.2
371,325.0,1400.0,60.0,0.08,48.36309523809524,98.207
372,325.0,1400.0,60.0,0.1,38.69047619047619,97.747
373,325.0,1400.0,60.0,0.13,29.761904761904763,96.59
374,325.0,1600.0,60.0,0.08,42.317708333333336,97.846
375,325.0,1400.0,60.0,0.08,48.36309523809524,98.283
376,325.0,1200.0,60.0,0.08,56.423611111111114,99.082
377,325.0,1000.0,60.0,0.08,67.70833333333334,97.69
378,325.0,1400.0,60.0,0.08,48.36309523809524,99.192
379,325.0,1200.0,60.0,0.08,56.423611111111114,99.455
380,325.0,1000.0,60.0,0.08,67.70833333333334,98.595
381,325.0,1400.0,60.0,0.08,48.36309523809524,98.599
382,325.0,1200.0,60.0,0.08,56.423611111111114,98.968
383,325.0,1000.0,60.0,0.08,67.70833333333334,99.214
384,325.0,1600.0,60.0,0.1,33.85416666666667,97.578
385,325.0,1400.0,60.0,0.1,38.69047619047619,97.572
386,325.0,1200.0,60.0,0.1,45.138888888888886,98.938
387,325.0,1000.0,60.0,0.1,54.166666666666664,97.918
388,325.0,1400.0,60.0,0.1,38.69047619047619,98.109
389,325.0,1200.0,60.0,0.1,45.138888888888886,99.058
390,325.0,1000.0,60.0,0.1,54.166666666666664,99.284
391,325.0,1400.0,60.0,0.1,38.69047619047619,97.84
392,325.0,1200.0,60.0,0.1,45.138888888888886,99.147
393,325.0,1000.0,60.0,0.1,54.166666666666664,99.418
394,325.0,1600.0,60.0,0.13,26.041666666666664,97.065
395,325.0,1400.0,60.0,0.13,29.761904761904763,96.778
396,325.0,1200.0,60.0,0.13,34.72222222222222,97.796
397,325.0,1000.0,60.0,0.13,41.666666666666664,98.048
398,325.0,1400.0,60.0,0.13,29.761904761904763,97.867
399,325.0,1200.0,60.0,0.13,34.72222222222222,98.665
400,325.0,1000.0,60.0,0.13,41.666666666666664,99.025
401,325.0,1400.0,60.0,0.13,29.761904761904763,97.68
402,325.0,1200.0,60.0,0.13,34.72222222222222,97.604
403,325.0,1000.0,60.0,0.13,41.666666666666664,98.524
404,325.0,1400.0,60.0,0.1,38.69047619047619,98.794
405,325.0,1400.0,60.0,0.1,38.69047619047619,98.268
406,325.0,1400.0,60.0,0.1,38.69047619047619,98.336
407,350.0,1400.0,60.0,0.16,26.041666666666668,98.076
408,350.0,1200.0,60.0,0.16,30.381944444444446,99.334
409,350.0,1000.0,60.0,0.16,36.458333333333336,99.269
410,350.0,1400.0,60.0,0.16,26.041666666666668,98.583
411,350.0,1200.0,60.0,0.16,30.381944444444446,98.939
412,350.0,1000.0,60.0,0.16,36.458333333333336,99.587
413,350.0,1400.0,60.0,0.14,29.76190476190476,98.303
414,350.0,1200.0,60.0,0.14,34.722222222222214,98.958
415,350.0,1000.0,60.0,0.14,41.666666666666664,98.729
416,350.0,1400.0,60.0,0.14,29.76190476190476,98.071
417,350.0,1200.0,60.0,0.14,34.722222222222214,99.423
418,350.0,1000.0,60.0,0.14,41.666666666666664,99.601
419,350.0,1400.0,60.0,0.12,34.72222222222222,99.194
420,350.0,1200.0,60.0,0.12,40.50925925925926,99.628
421,350.0,1000.0,60.0,0.12,48.61111111111111,99.204
422,350.0,1400.0,60.0,0.12,34.72222222222222,98.823
423,350.0,1200.0,60.0,0.12,40.50925925925926,99.037
424,350.0,1000.0,60.0,0.12,48.61111111111111,99.47
425,325.0,1400.0,60.0,0.08,48.36309523809524,99.917
426,325.0,1200.0,60.0,0.08,56.423611111111114,99.826
427,325.0,1000.0,60.0,0.08,67.70833333333334,99.403
431,325.0,1400.0,60.0,0.1,38.69047619047619,99.736
432,325.0,1200.0,60.0,0.1,45.138888888888886,99.822
433,325.0,1000.0,60.0,0.1,54.166666666666664,99.697
437,325.0,1000.0,60.0,0.1,54.166666666666664,97.35
438,325.0,1000.0,60.0,0.1,54.166666666666664,97.66
439,325.0,1000.0,60.0,0.1,54.166666666666664,97.5
440,325.0,1000.0,60.0,0.1,54.166666666666664,97.75
441,325.0,1000.0,60.0,0.1,54.166666666666664,97.24
443,325.0,1000.0,60.0,0.1,54.166666666666664,97.83
444,325.0,1000.0,60.0,0.1,54.166666666666664,97.84
445,325.0,1000.0,60.0,0.1,54.166666666666664,97.77
446,325.0,1000.0,60.0,0.1,54.166666666666664,99.14
447,325.0,1000.0,60.0,0.1,54.166666666666664,94.87
448,325.0,1000.0,60.0,0.1,54.166666666666664,97.12
449,325.0,1000.0,60.0,0.1,54.166666666666664,97.22
450,325.0,1000.0,60.0,0.1,54.166666666666664,97.05
451,325.0,1000.0,60.0,0.1,54.166666666666664,97.64
452,325.0,1000.0,60.0,0.1,54.166666666666664,97.03
453,325.0,1000.0,60.0,0.1,54.166666666666664,97.21
454,325.0,1000.0,60.0,0.1,54.166666666666664,97.37
455,325.0,1400.0,60.0,0.08,48.36309523809524,99.116
456,325.0,1200.0,60.0,0.08,56.423611111111114,99.39
457,325.0,1000.0,60.0,0.08,67.70833333333334,99.299
458,325.0,1400.0,60.0,0.1,38.69047619047619,99.241
459,325.0,1200.0,60.0,0.1,45.138888888888886,99.448
460,325.0,1000.0,60.0,0.1,54.166666666666664,99.669
461,350.0,1200.0,60.0,0.14,34.722222222222214,99.302
462,350.0,1000.0,60.0,0.14,41.666666666666664,99.355
463,350.0,1000.0,60.0,0.16,36.458333333333336,99.376
464,325.0,1000.0,60.0,0.1,54.166666666666664,97.24
465,325.0,1000.0,60.0,0.1,54.166666666666664,97.68
466,325.0,1000.0,60.0,0.1,54.166666666666664,97.27
467,325.0,1000.0,60.0,0.1,54.166666666666664,97.65
468,325.0,1000.0,60.0,0.1,54.166666666666664,97.57
469,325.0,1000.0,60.0,0.1,54.166666666666664,97.58
470,325.0,1000.0,60.0,0.1,54.166666666666664,97.58
471,325.0,1000.0,60.0,0.1,54.166666666666664,97.71
472,350.0,1000.0,60.0,0.14,41.666666666666664,98.02
473,350.0,1000.0,60.0,0.14,41.666666666666664,97.98
474,350.0,1000.0,60.0,0.14,41.666666666666664,97.95
475,350.0,1000.0,60.0,0.14,41.666666666666664,97.39
476,350.0,1000.0,60.0,0.14,41.666666666666664,97.45
477,350.0,1000.0,60.0,0.14,41.666666666666664,97.45
478,350.0,1000.0,60.0,0.14,41.666666666666664,97.39

File: InputData/prepared/AlMgty90_collected_data.csv
,Laser Power [W],Scan Speed [mm/s],Layer Thickness [Microm.],Hatch Distance [mm],Laser Energy Density E [J/mm^3],Relative Density [%]
480,370.0,1175.0,50.0,0.1,0.06297872340425532,99.471
481,370.0,1500.0,50.0,0.1,0.04933333333333333,99.18
482,370.0,1850.0,50.0,0.1,0.04,99.077
483,370.0,2175.0,50.0,0.1,0.03402298850574713,99.457
484,370.0,2500.0,50.0,0.1,0.0296,98.467
485,370.0,725.0,50.0,0.16,0.06379310344827586,99.482
486,370.0,925.0,50.0,0.16,0.05,99.66
487,370.0,1150.0,50.0,0.16,0.04021739130434782,99.426
488,370.0,1350.0,50.0,0.16,0.03425925925925926,98.936
489,370.0,1550.0,50.0,0.16,0.029838709677419355,98.268
490,370.0,825.0,50.0,0.14,0.06406926406926405,99.52
491,370.0,1050.0,50.0,0.14,0.050340136054421766,99.727
492,370.0,1300.0,50.0,0.14,0.040659340659340654,99.838
493,370.0,1525.0,50.0,0.14,0.03466042154566744,99.005
494,370.0,1775.0,50.0,0.14,0.029778672032193153,98.358
495,370.0,975.0,50.0,0.12,0.06324786324786325,99.742
496,370.0,1250.0,50.0,0.12,0.04933333333333333,99.792
497,370.0,1525.0,50.0,0.12,0.040437158469945354,99.456
498,370.0,1800.0,50.0,0.12,0.03425925925925926,99.047
499,370.0,2075.0,50.0,0.12,0.02971887550200803,98.587
500,370.0,1175.0,50.0,0.1,0.06297872340425532,99.855
501,370.0,1500.0,50.0,0.1,0.04933333333333333,99.843
502,370.0,1850.0,50.0,0.1,0.04,99.622
503,370.0,2175.0,50.0,0.1,0.03402298850574713,99.554
504,370.0,2500.0,50.0,0.1,0.0296,98.977
505,370.0,1450.0,50.0,0.08,0.06379310344827586,99.832
506,370.0,1700.0,50.0,0.08,0.054411764705882354,99.718
507,370.0,1975.0,50.0,0.08,0.04683544303797468,99.525
508,370.0,2225.0,50.0,0.08,0.04157303370786517,99.495
509,370.0,2500.0,50.0,0.08,0.037,98.989
510,370.0,625.0,60.0,0.16,0.06166666666666667,95.463
511,370.0,775.0,60.0,0.16,0.04973118279569892,98.721
512,370.0,975.0,60.0,0.16,0.03952991452991453,99.442
513,370.0,1125.0,60.0,0.16,0.03425925925925926,99.243
514,370.0,1300.0,60.0,0.16,0.029647435897435896,98.777
515,370.0,700.0,60.0,0.14,0.0629251700680272,97.04
516,370.0,875.0,60.0,0.14,0.05034013605442176,99.162
517,370.0,1075.0,60.0,0.14,0.04097452934662236,99.585
518,370.0,1275.0,60.0,0.14,0.03454715219421101,99.688
519,370.0,1475.0,60.0,0.14,0.029862792574656977,99.251
520,370.0,825.0,60.0,0.12,0.06228956228956229,98.284
521,370.0,1050.0,60.0,0.12,0.04894179894179894,99.499
522,370.0,1275.0,60.0,0.12,0.04030501089324619,99.534
523,370.0,1500.0,60.0,0.12,0.03425925925925926,99.382
524,370.0,1725.0,60.0,0.12,0.029790660225442835,99.042
525,370.0,975.0,60.0,0.1,0.06324786324786325,99.377
526,370.0,1250.0,60.0,0.1,0.04933333333333333,99.79
527,370.0,1525.0,60.0,0.1,0.040437158469945354,99.701
528,370.0,1800.0,60.0,0.1,0.03425925925925926,99.527
529,370.0,2075.0,60.0,0.1,0.02971887550200803,99.227
530,370.0,1225.0,60.0,0.08,0.06292517006802721,99.751
531,370.0,1525.0,60.0,0.08,0.050546448087431695,99.764
532,370.0,1850.0,60.0,0.08,0.041666666666666664,99.661
533,370.0,2175.0,60.0,0.08,0.035440613026819924,99.273
534,370.0,2500.0,60.0,0.08,0.030833333333333334,98.319
535,370.0,725.0,50.0,0.16,0.06379310344827586,99.071
537,370.0,925.0,50.0,0.16,0.05,99.668
539,370.0,1150.0,50.0,0.16,0.04021739130434782,99.366
541,370.0,1350.0,50.0,0.16,0.03425925925925926,98.814
543,370.0,1550.0,50.0,0.16,0.029838709677419355,98.074
545,370.0,825.0,50.0,0.14,0.06406926406926405,99.387
547,370.0,1050.0,50.0,0.14,0.050340136054421766,99.761
549,370.0,1300.0,50.0,0.14,0.040659340659340654,99.509
551,370.0,1525.0,50.0,0.14,0.03466042154566744,98.953
553,370.0,1775.0,50.0,0.14,0.029778672032193153,98.384
555,370.0,975.0,50.0,0.12,0.06324786324786325,99.637
557,370.0,1250.0,50.0,0.12,0.04933333333333333,99.761
559,370.0,1525.0,50.0,0.12,0.040437158469945354,99.621
561,370.0,1800.0,50.0,0.12,0.03425925925925926,100.0
563,370.0,2075.0,50.0,0.12,0.02971887550200803,99.025
565,370.0,1175.0,50.0,0.1,0.06297872340425532,99.832
567,370.0,1500.0,50.0,0.1,0.04933333333333333,99.768
569,370.0,1850.0,50.0,0.1,0.04,99.45
571,370.0,2175.0,50.0,0.1,0.03402298850574713,99.296
573,370.0,2500.0,50.0,0.1,0.0296,98.605
575,370.0,1450.0,50.0,0.08,0.06379310344827586,99.828
577,370.0,1700.0,50.0,0.08,0.054411764705882354,99.733
579,370.0,1975.0,50.0,0.08,0.04683544303797468,99.701
581,370.0,2225.0,50.0,0.08,0.04157303370786517,99.541
583,370.0,2500.0,50.0,0.08,0.037,99.021
790,325.0,1175.0,50.0,0.1,0.05531914893617021,99.626
791,325.0,1175.0,50.0,0.1,0.05531914893617021,99.867
792,325.0,1175.0,50.0,0.1,0.05531914893617021,99.784
793,350.0,1500.0,50.0,0.14,0.033333333333333326,99.719
794,350.0,1500.0,50.0,0.14,0.033333333333333326,99.142
795,350.0,1500.0,50.0,0.14,0.033333333333333326,98.562
796,325.0,1500.0,50.0,0.14,0.030952380952380946,98.384
797,325.0,1500.0,50.0,0.14,0.030952380952380946,98.446
798,325.0,1500.0,50.0,0.14,0.030952380952380946,99.395
799,350.0,1300.0,50.0,0.14,0.03846153846153846,99.509
800,350.0,1300.0,50.0,0.14,0.03846153846153846,98.692
801,350.0,1300.0,50.0,0.14,0.03846153846153846,98.366
802,325.0,1300.0,50.0,0.14,0.035714285714285705,98.714
803,325.0,1300.0,50.0,0.14,0.035714285714285705,99.463
804,325.0,1300.0,50.0,0.14,0.035714285714285705,99.658
805,350.0,1500.0,50.0,0.12,0.03888888888888889,98.905
806,350.0,1500.0,50.0,0.12,0.03888888888888889,98.85
807,350.0,1500.0,50.0,0.12,0.03888888888888889,98.906
808,325.0,1500.0,50.0,0.12,0.03611111111111111,99.755
809,325.0,1500.0,50.0,0.12,0.03611111111111111,99.763
810,325.0,1500.0,50.0,0.12,0.03611111111111111,99.317
811,350.0,1175.0,50.0,0.12,0.04964539007092199,99.233
812,350.0,1175.0,50.0,0.12,0.04964539007092199,99.789
813,350.0,1175.0,50.0,0.12,0.04964539007092199,99.788
814,325.0,1175.0,50.0,0.12,0.04609929078014184,99.467
815,325.0,1175.0,50.0,0.12,0.04609929078014184,99.247
816,325.0,1175.0,50.0,0.12,0.04609929078014184,99.059
817,350.0,1175.0,50.0,0.1,0.059574468085106386,99.639
818,350.0,1175.0,50.0,0.1,0.059574468085106386,99.424
819,350.0,1175.0,50.0,0.1,0.059574468085106386,99.453
820,325.0,1175.0,50.0,0.1,0.05531914893617021,99.013
821,325.0,1175.0,50.0,0.1,0.05531914893617021,98.92
822,325.0,1175.0,50.0,0.1,0.05531914893617021,99.116
823,325.0,1175.0,50.0,0.1,0.05531914893617021,99.282
824,325.0,1175.0,50.0,0.1,0.05531914893617021,99.328
825,325.0,1175.0,50.0,0.1,0.05531914893617021,98.974
826,325.0,1175.0,50.0,0.1,0.05531914893617021,99.315
827,325.0,1175.0,50.0,0.1,0.05531914893617021,99.33
828,325.0,1175.0,50.0,0.1,0.05531914893617021,99.349
829,325.0,1175.0,50.0,0.1,0.05531914893617021,99.351
830,325.0,1175.0,50.0,0.1,0.05531914893617021,99.388
831,325.0,1175.0,50.0,0.1,0.05531914893617021,99.363
832,325.0,1175.0,50.0,0.1,0.05531914893617021,99.318
833,325.0,1175.0,50.0,0.1,0.05531914893617021,99.091
834,325.0,1175.0,50.0,0.1,0.05531914893617021,98.912
835,325.0,1175.0,50.0,0.1,0.05531914893617021,99.135
836,325.0,1175.0,50.0,0.1,0.05531914893617021,99.315
837,325.0,1175.0,50.0,0.1,0.05531914893617021,99.392
838,325.0,1175.0,50.0,0.1,0.05531914893617021,99.296
839,325.0,1175.0,50.0,0.1,0.05531914893617021,99.315
840,325.0,1175.0,50.0,0.1,0.05531914893617021,99.316
841,325.0,1175.0,50.0,0.1,0.05531914893617021,99.315
842,325.0,1175.0,50.0,0.1,0.05531914893617021,99.31
843,325.0,1175.0,50.0,0.1,0.05531914893617021,99.302
844,325.0,1175.0,50.0,0.1,0.05531914893617021,99.363
845,325.0,1175.0,50.0,0.1,0.05531914893617021,99.275
846,325.0,1175.0,50.0,0.1,0.05531914893617021,99.222
847,325.0,1175.0,50.0,0.1,0.05531914893617021,99.186
848,325.0,1175.0,50.0,0.1,0.05531914893617021,99.223
849,325.0,1175.0,50.0,0.1,0.05531914893617021,99.199
850,300.0,1175.0,50.0,0.1,0.05106382978723404,98.912
851,300.0,1175.0,50.0,0.1,0.05106382978723404,98.962
852,300.0,1175.0,50.0,0.1,0.05106382978723404,98.88
853,315.0,1175.0,50.0,0.1,0.05361702127659575,99.119
854,315.0,1175.0,50.0,0.1,0.05361702127659575,99.27
855,315.0,1175.0,50.0,0.1,0.05361702127659575,99.09
861,375.0,1125.0,60.0,0.14,0.03968253968253967,99.0
862,375.0,1350.0,60.0,0.12,0.038580246913580245,99.0
863,375.0,1000.0,60.0,0.16,0.0390625,98.9
864,375.0,1100.0,90.0,0.08,0.04734848484848485,98.6
865,375.0,1850.0,60.0,0.08,0.04222972972972973,98.7
866,375.0,1100.0,60.0,0.12,0.04734848484848485,98.7
867,375.0,1050.0,90.0,0.12,0.03306878306878307,98.9
868,375.0,1225.0,90.0,0.12,0.02834467120181406,98.6
869,375.0,950.0,120.0,0.1,0.03289473684210526,98.6
870,375.0,1200.0,120.0,0.08,0.032552083333333336,98.6
871,375.0,1025.0,90.0,0.14,0.029036004645760744,98.3
872,375.0,1600.0,60.0,0.12,0.032552083333333336,98.6
873,375.0,950.0,60.0,0.14,0.046992481203007516,98.5
874,375.0,1450.0,90.0,0.1,0.028735632183908046,98.4
875,375.0,875.0,90.0,0.14,0.03401360544217687,98.5
876,375.0,1175.0,60.0,0.16,0.03324468085106383,98.4
877,375.0,2075.0,60.0,0.08,0.03765060240963856,98.4
878,375.0,1325.0,60.0,0.1,0.04716981132075472,98.0
879,375.0,1250.0,90.0,0.1,0.03333333333333333,98.6
880,375.0,1375.0,90.0,0.12,0.025252525252525252,98.2
881,375.0,1175.0,90.0,0.14,0.02532928064842958,98.1
882,375.0,1875.0,60.0,0.1,0.03333333333333333,98.3
883,375.0,1325.0,60.0,0.14,0.03369272237196765,98.4
884,375.0,875.0,90.0,0.1,0.047619047619047616,97.6
885,375.0,900.0,90.0,0.16,0.028935185185185185,97.5
886,375.0,1025.0,90.0,0.16,0.02540650406504065,96.1
887,375.0,1025.0,120.0,0.12,0.02540650406504065,97.8
888,375.0,825.0,60.0,0.16,0.04734848484848485,98.1
889,375.0,1350.0,90.0,0.08,0.038580246913580245,97.8
890,375.0,1100.0,120.0,0.1,0.028409090909090908,98.0
891,375.0,900.0,120.0,0.12,0.028935185185185185,97.9
892,375.0,825.0,120.0,0.08,0.04734848484848485,97.1
893,375.0,1250.0,120.0,0.1,0.025,97.2
894,375.0,775.0,120.0,0.16,0.025201612903225805,97.5
895,375.0,875.0,90.0,0.12,0.03968253968253968,96.6
896,375.0,1375.0,120.0,0.08,0.028409090909090908,97.8
897,375.0,1825.0,60.0,0.12,0.028538812785388126,98.0
898,375.0,1650.0,90.0,0.1,0.025252525252525252,97.7
899,375.0,1850.0,90.0,0.08,0.028153153153153154,97.6
900,375.0,2300.0,60.0,0.08,0.033967391304347824,97.8
901,375.0,1550.0,60.0,0.14,0.028801843317972347,97.9
902,375.0,1775.0,60.0,0.14,0.02515090543259557,97.6
903,375.0,1575.0,90.0,0.08,0.03306878306878307,97.7
904,375.0,875.0,120.0,0.14,0.02551020408163265,96.1
905,375.0,825.0,120.0,0.1,0.03787878787878788,97.0
906,375.0,1375.0,60.0,0.16,0.028409090909090908,97.9
907,375.0,800.0,90.0,0.16,0.032552083333333336,97.2
908,375.0,1550.0,120.0,0.08,0.025201612903225805,96.9
909,375.0,775.0,120.0,0.12,0.033602150537634407,96.8
910,375.0,775.0,120.0,0.14,0.028801843317972347,96.8
911,375.0,2175.0,60.0,0.1,0.028735632183908046,97.2
912,375.0,2500.0,60.0,0.08,0.03125,97.0
913,375.0,2075.0,90.0,0.08,0.025100401606425703,96.5
914,375.0,750.0,90.0,0.14,0.03968253968253967,94.9
915,375.0,1550.0,60.0,0.16,0.025201612903225805,98.0
916,375.0,2075.0,60.0,0.12,0.025100401606425703,96.0
917,375.0,700.0,120.0,0.16,0.027901785714285716,95.2
918,375.0,2500.0,60.0,0.1,0.025,95.6
919,375.0,675.0,90.0,0.16,0.038580246913580245,94.7
920,375.0,675.0,120.0,0.14,0.03306878306878307,94.7
921,375.0,625.0,90.0,0.14,0.047619047619047616,92.1
922,375.0,675.0,120.0,0.1,0.046296296296296294,91.8
923,375.0,725.0,90.0,0.12,0.04789272030651341,91.7
924,375.0,550.0,90.0,0.16,0.04734848484848485,92.0
925,375.0,600.0,120.0,0.16,0.032552083333333336,91.0
926,375.0,675.0,120.0,0.12,0.038580246913580245,88.4
927,375.0,425.0,120.0,0.16,0.04595588235294118,87.9
928,375.0,475.0,120.0,0.14,0.046992481203007516,87.3
929,375.0,575.0,120.0,0.14,0.038819875776397506,86.5
930,375.0,500.0,120.0,0.16,0.0390625,86.9
931,375.0,550.0,120.0,0.12,0.04734848484848485,85.4
932,375.0,1600.0,60.0,0.1,0.0390625,98.9
933,375.0,1050.0,90.0,0.1,0.03968253968253968,98.6
934,375.0,1650.0,60.0,0.08,0.04734848484848485,98.8
935,375.0,1025.0,120.0,0.08,0.038109756097560975,98.8
936,375.0,1450.0,50.0,0.08,0.06465517241379311,99.733
937,375.0,1700.0,50.0,0.08,0.05514705882352941,99.628
938,375.0,1525.0,60.0,0.08,0.05122950819672131,99.603
939,375.0,1175.0,50.0,0.1,0.06382978723404255,99.537
940,375.0,1500.0,50.0,0.1,0.05,99.561
941,375.0,1225.0,60.0,0.08,0.06377551020408163,99.581
942,375.0,1850.0,60.0,0.08,0.04222972972972973,99.39
943,375.0,2000.0,50.0,0.08,0.046875,99.483
944,375.0,1250.0,50.0,0.12,0.05,99.486
945,375.0,2175.0,60.0,0.08,0.035919540229885055,99.072
946,375.0,2250.0,50.0,0.08,0.041666666666666664,99.313
947,375.0,1850.0,50.0,0.1,0.04054054054054054,99.363
948,375.0,2500.0,60.0,0.08,0.03125,97.55
949,375.0,1500.0,50.0,0.12,0.041666666666666664,99.232
950,375.0,2200.0,50.0,0.1,0.03409090909090909,99.014
951,375.0,1250.0,60.0,0.1,0.05,99.541
952,375.0,1525.0,60.0,0.1,0.040983606557377046,99.438
953,375.0,1300.0,50.0,0.14,0.0412087912087912,99.045
954,375.0,1050.0,50.0,0.14,0.05102040816326531,99.161
955,375.0,1800.0,60.0,0.1,0.034722222222222224,99.147
956,375.0,975.0,50.0,0.12,0.0641025641025641,99.041
957,375.0,975.0,60.0,0.1,0.0641025641025641,98.741
958,375.0,2075.0,60.0,0.1,0.030120481927710843,98.595
959,375.0,925.0,50.0,0.16,0.05067567567567568,98.986
960,375.0,1150.0,50.0,0.16,0.04076086956521739,99.051
961,375.0,1050.0,60.0,0.12,0.0496031746031746,99.263
962,375.0,1275.0,60.0,0.12,0.04084967320261438,99.307
963,375.0,1500.0,60.0,0.12,0.034722222222222224,99.288
964,375.0,1800.0,50.0,0.12,0.034722222222222224,99.008
965,375.0,1525.0,50.0,0.14,0.0351288056206089,99.229
966,375.0,1350.0,50.0,0.16,0.034722222222222224,98.884
967,375.0,825.0,60.0,0.12,0.06313131313131314,97.449
968,375.0,1075.0,60.0,0.14,0.0415282392026578,99.149
969,375.0,1275.0,60.0,0.14,0.03501400560224089,99.145
970,375.0,1725.0,60.0,0.12,0.030193236714975844,98.899
971,375.0,1475.0,60.0,0.14,0.030266343825665856,98.819
972,375.0,2500.0,50.0,0.08,0.0375,98.55
973,375.0,875.0,60.0,0.14,0.0510204081632653,98.483
974,375.0,700.0,60.0,0.14,0.06377551020408162,94.451
975,375.0,2500.0,50.0,0.1,0.03,97.996
976,375.0,825.0,50.0,0.14,0.06493506493506493,98.026
977,375.0,2100.0,50.0,0.12,0.02976190476190476,98.352
978,375.0,1775.0,50.0,0.14,0.030181086519114685,98.039
979,375.0,1550.0,50.0,0.16,0.03024193548387097,98.116
980,375.0,1125.0,60.0,0.16,0.034722222222222224,99.073
981,375.0,1300.0,60.0,0.16,0.030048076923076924,98.851
982,375.0,975.0,60.0,0.16,0.04006410256410257,98.669
983,375.0,725.0,50.0,0.16,0.06465517241379311,96.296
984,375.0,775.0,60.0,0.16,0.05040322580645161,97.669
985,375.0,625.0,60.0,0.16,0.0625,92.476
